Repository: vchung1263/solid_state_synthesizability_public

# Solid State Synthesizability Prediction
This repository contains the code, data and result of our manuscript.

## Developers
Vincent Chung

## Description

The pu_learn_model.py contains the PU-Learning models used in the manuscript. It is a modified code of Jang et al.. Link to the original code repository: https://github.com/kaist-amsg/Synthesizability-PU-CGCNN. Model_x.py and baseline_model.py are the scripts used to predict the synthesizability score of the compositions using the input files in ./folder.

- The ./data folder contains the input files used by the models and the csv files for the results in the paper (more info in ./data)

File: manually_curated_dataset.csv (part 2 of 19)
system,mp_id,icsd_ids,composition,e_above_hull,Spacegroup Number,solid_state_synthesized_composition,solid_state_synthesized_structure,sss_highest_temperature(K),sss_pressure(GPa),sss_atmosphere,sss_mixing_condition,sss_cooling_condition,sss_heating_step,single_crystal,sss_precursor,other_synthesis_method,reference,reference_year,comment,google_translate
Ba-Nb-O,mp-19796,"[83896, 202750, 90404, 78023]",Ba2Nb5O9,0,P4/mmm,y,y,1813,,Ar,{},"{""step1"": {""cool rate"": [], ""cool time"": [], ""cool medium"": [], ""cool type"": [""furnace cool""], ""end temperature"": [""RT""], ""remark"": []}}",1,,"Nb2O5, Ba5Nb4O15",,10.1016/S0925-8388(96)02619-9,1997,,FALSE
Ba-Nb-O,mp-5360,"[74980, 74979]",Ba3Nb16O23,0,Cmmm,n,n,,,,{},{},,,"BaCO3, Nb2O5, acetylene soot",reduction,10.1016/0925-8388(94)90737-4,1994,,FALSE
Ba-Nb-O,mp-8846,[69993],Ba3Nb5O15,0.004817578,P4/mbm,n,n,,,,{},{},,,"NbO2, BaO, B2O3",flux,10.1021/cm00015a031,1991,,FALSE
Ba-Nb-O,mp-4564,"[73444, 73105]",Ba4Nb14O23,0,Cmmm,y,y,1775,,Ar,{},"{""step1"": {""cool rate"": [{""value"": ""1000"", ""unit"": ""C/h""}], ""cool time"": [], ""cool medium"": [], ""cool type"": [], ""end temperature"": [{""value"": ""1275"", ""unit"": ""K""}], ""remark"": []}, ""step2"": {""cool rate"": [], ""cool time"": [], ""cool medium"": [], ""cool type"": [""furnace cool""], ""end temperature"": [""RT""], ""remark"": []}}",1,,"Ba5Nb4O15, Nb2O5, Nb",,10.1107/S0108768193003088,1993,,FALSE
Ba-Nb-O,mp-3563,"[95192, 157477]",Ba5Nb4O15,0,P-3m1,y,y,1773,AP,,{},"{""step1"": {""cool rate"": [{""value"": ""1"", ""unit"": ""C/h""}], ""cool time"": [], ""cool medium"": [], ""cool type"": [], ""end temperature"": [{""value"": ""900"", ""unit"": ""C""}], ""remark"": []}, ""step2"": {""cool rate"": [], ""cool time"": [], ""cool medium"": [], ""cool type"": [], ""end temperature"": [""RT""], ""remark"": []}}",2,,"BaCO3, Nb2O5",,10.1016/j.jpcs.2006.01.120,2006,,FALSE
Ba-Nb-O,mp-640553,[28253],BaNb2O6,0.037303026,Pmma,y,?,,,,{},{},,,,,10.1016/0025-5408(68)90030-5,1968,might be old refinement of mp-555050,FALSE
Ba-Nb-O,mp-555050,[39320],BaNb2O6,0.010336129,C222_1,y,y,,,,{},{},,,,,10.1143/JJAP.41.6045,2002,"high temperature phase of hexagonal BaNb2O6, which can be synthesized via solid state synthesis",FALSE
Ba-Nb-O,mp-28150,[39272],BaNb2O6,0,P2_1/c,y,y,,,,{},{},,,,,10.1080/01411599208222899,1991,"low temperature phase of hexagonal BaNb2O6, which can be synthesized via solid state synthesis",FALSE
Ba-Nb-O,mp-505517,[42006],BaNb4O6,0,P4/mmm,n,n,,,,{},{},,,"Nb, NbO, NbO2, Ba5Nb4O15, BaF2",flux,10.1016/0925-8388(91)90017-P,1991,,FALSE
Ba-Nb-O,mp-1191444,[68139],BaNb6O17,0.087631541,Immm,?,?,,,,{},{},,,,,,,ICSD 68139 contain hydrogen,N/A
Ba-Nb-O,mp-505078,[66344],BaNb7O9,0.000476208,P4/mmm,n,n,,,,{},{},,,"NbO2, Ba5Nb4O15, Nb, BaCl2",flux,10.1002/ange.19921040215,1992,,TRUE
Ba-Nb-O,mp-1205468,[69992],BaNb8O14,0.00043958,Pbca,n,n,,,,{},{},,,"NbO2, BaO.B2O3",flux,10.1021/cm00015a031,1989,,FALSE
Ba-Nb-O,mp-21644,[79976],BaNb8O14,0.003641052,Pbam,n,n,,,,{},{},,,,,10.1016/0925-8388(95)01597-3,1995,other phase of mp-1205468,FALSE
Ba-Nb-O,mp-3020,"[50275, 150792]",BaNbO3,0,Pm-3m,y,y,1473,0,vacuum,{},{},2,,"BaO, Ba5Nb4O15",,10.1016/0025-5408(94)00116-2,1995,,FALSE
Ba-Nd-O,mp-2892,"[81380, 427484, 96546, 78486, 81379]",BaNd2O4,0,Pnma,y,y,1673,,,"{""step1"": {""grind method"": [""mixed""], ""wet/dry"": [], ""liquid"": [""ethanol""]}}",{},2,,"BaCO3, Nd2O3",,10.2109/jcersj.102.583,1994,,TRUE
Ba-Ni-O,mp-27957,[30662],Ba3NiO4,0.056177428,R-3c,?,?,,,,{},{},,,,,10.1107/S0365110X51000441,1951,insufficient information: no synthesis information,FALSE
Ba-Ni-O,mp-541426,[78016],Ba6Ni5O15,0.001895616,R32,n,n,,,,{},{},,,"NiO, BaCO3, KOH",flux,10.1006/jssc.1994.1036,1993,,FALSE
Ba-Ni-O,mp-18991,[20898],BaNi4O8,0.025796384,R-3m,?,?,,,,{},{},,,,,"Kristallografiya 29, 450 (1984)",1984,translation issue: russian,FALSE
Ba-Ni-O,mp-18943,"[15760, 30660]",BaNiO2,0.117014089,Cmcm,y,y,1373,0,vacuum,{},"{""step1"": {""cool rate"": [], ""cool time"": [], ""cool medium"": [], ""cool type"": [""quench""], ""end temperature"": [""RT""], ""remark"": []}}",2,,"NiO, BaCO3",,10.1016/0022-4596(71)90070-3,1971,,TRUE
Ba-Ni-O,mp-19138,"[175, 30661]",BaNiO3,0.000139646,P6_3/mmc,y,y,1373,,"air,O2",{},{},2,,"BaCO3, NiO; BaCO3, NiCO3",,10.1107/S056774087600798X,1976,followed by annealing at high O2,FALSE
Ba-Ni-O,mp-19241,[15761],BaNiO3,0,P6_3mc,y,?,,,,{},{},,,,,10.1021/jacs.6b00036,2016,might be old refinement of mp-19138,FALSE
Ba-Np-O,mp-8558,[61316],BaNpO3,0,Pm-3m,?,?,,,,{},{},,,,,10.5445/IR/270000990,1964,translation issue: can't find information from the original paper (200+ pages and not english),FALSE
Ba-Os-O,mp-559484,[155552],Ba11Os4O24,0,I4_1/a,y,y,1270,,O2,{},{},1,,"BaO2, OsO2, Os",,10.1016/j.ssc.2005.09.025,2005,special: Ag2O as O2 donar in vacuum sealed ampoule,FALSE
Ba-Os-O,mp-781625,[237730],BaOsO3,0.083991857,Pm-3m,y,y,1873,17,,{},{},1,,"BaO2, OsO2, Os",,10.1021/ja4074408,2013,high temperature/pressure phase of hexagonal BaOsO3,FALSE
Ba-Pa-O,mp-8557,[61315],BaPaO3,0,Pm-3m,?,?,,,,{},{},,,,,10.5445/IR/270000990,1964,translation issue: can't find information from the original paper (200+ pages and not english),FALSE
Ba-Pb-O,mp-20098,"[27113, 62036, 66543, 66544]",Ba2PbO4,0,I4/mmm,?,?,,,,{},{},,,"Ba(NO3)2, Pb(NO3)2",sol-gel,10.1107/S0108270191006650,1991,,FALSE
Ba-Pb-O,mp-29242,[100791],Ba3PbO,0,Pm-3m,n,n,,,,{},{},,,,from melt,10.1016/0025-5408(80)90200-7,1980,,TRUE
Ba-Pb-O,mp-20461,"[67299, 51656]",BaPbO3,5.51E-05,C2/m,y,?,1203,AP,,{},{},,,"BaCO3, PbO2",,10.1007/BF01321817,1989,might be old refinement of mp-22230,FALSE
Ba-Pb-O,mp-22230,"[252031, 94313, 154038, 245600, 51657, 94312, 245601, 78681, 154039, 15933, 67811, 245602]",BaPbO3,0,Imma,y,y,1223,,O2,"{""step1"": {""grind method"": [""mixed""], ""wet/dry"": [], ""liquid"": [""ethanol""]}}","{""step1"": {""cool rate"": [], ""cool time"": [{""value"": ""15"", ""unit"": ""h""}], ""cool medium"": [], ""cool type"": [], ""end temperature"": [""RT""], ""remark"": []}}",4,,"BaCO3, PbO",,10.1016/j.jssc.2007.03.009,2007,,FALSE
Ba-Pb-O,mp-20991,"[51658, 245603]",BaPbO3,0.002841355,I4/mcm,y,y,,,,{},{},,,,,10.1016/j.jssc.2007.03.009,2007,high temperature phase of mp-22230,FALSE
Ba-Pb-O,mp-21280,"[245605, 72269, 245607, 245604, 245606]",BaPbO3,0.0276635,Pm-3m,y,y,,,,{},{},,,,,10.1016/j.jssc.2007.03.009,2007,high temperature phase of mp-22230,FALSE
Ba-Pb-O,mp-561598,[51659],BaPbO3,1.12370514,Pm-3m,y,y,,,,{},{},,,,,10.1016/j.jssc.2007.03.009,2007,high temperature phase of mp-22230; energy above hull looks suspcious,FALSE
Ba-Pd-O,mp-29352,[202812],Ba2PdO3,0,Immm,y,y,1273,AP,,{},"{""step1"": {""cool rate"": [], ""cool time"": [], ""cool medium"": [], ""cool type"": [""quench""], ""end temperature"": [""RT""], ""remark"": []}}",3,,"BaO2, Pd",,https://www.researchgate.net/profile/Armel_Le_Bail/publication/228093405_SYNTHESIS_AND_ABINITIO_STRUCTURE_DETERMINATION_FROM_X-RAY-POWDER_DATA_OF_BA2PDO3_WITH_SEVENFOLD_COORDINATED_BA2_-_STRUCTURAL_CORRELATIONS_WITH_K2NIF4_AND_BA2NIF6/links/59f59ea0458515547c21dc0a/SYNTHESIS-AND-ABINITIO-STRUCTURE-DETERMINATION-FROM-X-RAY-POWDER-DATA-OF-BA2PDO3-WITH-SEVENFOLD-COORDINATED-BA2-STRUCTURAL-CORRELATIONS-WITH-K2NIF4-AND-BA2NIF6.pdf,1988,,FALSE
Ba-Pd-O,mp-1182093,[39367],BaPdO5,0.201646171,P2/c,?,?,,,,{},{},,,,,,,ICSD 39367 contain hydrogen,N/A
Ba-Pr-O,mp-17412,"[78660, 427483]",BaPr2O4,0,Pnma,y,y,1423,,vacuum;H2/N2,{},{},1,,"BaO2, Pr, Pr2O3",,10.1017/S0885715600014494,1995,,FALSE
Ba-Pr-O,mp-6910,[163754],BaPrO3,0.115329884,R-3c,y,y,,,,{},{},,,,,10.1039/B820976F,2009,high temperature phase of mp-22705,FALSE
Ba-Pr-O,mp-6909,[163753],BaPrO3,0.129281607,Imma,y,y,,,,{},{},,,,,10.1039/B820976F,2009,high temperature phase of mp-22705,FALSE
Ba-Pr-O,mp-4783,"[52336, 163755]",BaPrO3,0.205866336,Pm-3m,y,y,,,,{},{},,,,,10.1039/B820976F,2009,high temperature phase of mp-22705,FALSE
Ba-Pr-O,mp-22705,"[2753, 163752]",BaPrO3,0.122119903,Pnma,y,y,1323,,O2,{},{},1,,"BaCO3, Pr2O3",,10.1107/S0567740872003462,1972,,FALSE
Ba-Pt-O,mp-8727,[65706],Ba4PtO6,0,R-3c,y,y,1370,AP,,{},"{""step1"": {""cool rate"": [], ""cool time"": [], ""cool medium"": [], ""cool type"": [""quench""], ""end temperature"": [""RT""], ""remark"": []}}",1,,"BaCO3, PtO2",,10.1107/S0108270189002076,1989,,FALSE
Ba-Pt-O,mp-29787,[51105],Ba5Pt2O9,0,P321,y,y,1423,AP,,"{""step1"": {""grind method"": [""agate mortar""], ""wet/dry"": [], ""liquid"": []}}",{},3,,"BaCO3, Pt",,10.1006/jssc.1998.7865,1998,,FALSE
Ba-Pu-O,mp-505025,[65033],BaPuO3,0,Pnma,y,y,1470,AP,,"{""step1"": {""grind method"": [""ball milling""], ""wet/dry"": [], ""liquid"": []}}","{""step1"": {""cool rate"": [{""value"": ""300"", ""unit"": ""C/h""}], ""cool time"": [], ""cool medium"": [], ""cool type"": [], ""end temperature"": [""RT""], ""remark"": []}}",1,,"BaCO3, PuO2",,10.1107/S0108768188008316,1988,,FALSE
Ba-Pu-O,mp-7143,[43768],BaPuO3,0.02456623,Pm-3m,y,?,,,,{},{},,,,,10.1016/0022-3115(60)90003-9,1960,old refinement of mp-505025,FALSE
Ba-Re-O,mp-1203847,[380391],Ba10Re3O22,0.051565245,C2/m,?,?,,,,{},{},,,,,,,ICSD 380391 contain hydrogen,N/A
Ba-Re-O,mp-1197806,[380392],Ba16Re6O37,0,C2/m,n,n,,,,{},{},,,"NH4ReO4, Ba(OH)2·8H2O ",flux,10.1016/j.solidstatesciences.2009.10.002,2010,,FALSE
Ba-Re-O,mp-505390,[202393],Ba2ReO5,0,Pnma,y,y,1073,,Ar,"{""step1"": {""grind method"": [""agate mortar""], ""wet/dry"": [], ""liquid"": []}}",{},1,,"Ba5Re2O12, Re",,10.1016/0022-4596(87)90142-3,1987,,FALSE
Ba-Re-O,mp-698206,[100777],Ba5Re3O16,0,P6_3cm,?,?,1173,,O2,{},{},,,"Re, BaO2",,10.1016/0025-5408(80)90028-8,1980,different stoichiometry: Ba5Re3O17,TRUE
Ba-Re-O,mp-1196150,[39800],BaRe2O12,0.374142658,P2_1/c,?,?,,,,{},{},,,,,,,ICSD 39800 contain hydrogen,N/A
Ba-Rh-O,mp-554262,[280769],Ba9Rh8O24,0,R-3c,n,n,,,,{},{},,,"BaCO3, Rh, K2CO3",flux,10.1039/B104513J,2001,special: Ba3RhTi2O9 can be synthesized via solid state synthesis,FALSE
Ba-Rh-O,mp-7685,[15520],BaRhO3,0.015502468,P6_3/mmc,y,y,1448,6.5,,{},"{""step1"": {""cool rate"": [], ""cool time"": [], ""cool medium"": [], ""cool type"": [""quench""], ""end temperature"": [""RT""], ""remark"": []}}",1,,"BaO2, RhO2",,10.1016/0022-4596(81)90309-1,1981,excess BaO2,FALSE
Ba-Ru-O,mp-559442,[150700],Ba2Ru7O18,0,P-1,n,n,,,,{},{},,,"RuO2, BaO2",hydrothermal,10.1016/j.jallcom.2004.04.035,2003,inhomogeneous,FALSE
Ba-Ru-O,mp-1200068,[81524],Ba4Ru3O10,0,P2_1/c,y,?,1673,AP,,{},{},,,"RuO2, BaCO3",,10.1016/0925-8388(96)80029-6,1996,old refinement of mp-17304,FALSE
Ba-Ru-O,mp-17304,"[90902, 189417]",Ba4Ru3O10,0.000686267,Cmce,y,y,1400,,CO/CO2,"{""step1"": {""grind method"": [""agate mortar""], ""wet/dry"": [], ""liquid"": []}}",{},1,,"BaCO3, RuO2",,10.1006/jssc.1999.8511,2000,,FALSE
Ba-Ru-O,mp-28908,[75386],Ba5Ru2O10,0,P6_3/mmc,n,n,,,,{},{},,,Ba5Ru2O9(O2),reduction,10.1016/S0925-8388(99)00036-5,1999,,FALSE
Ba-Ru-O,mp-561944,[61387],BaRu6O12,0.017659217,P4/n,y,y,1523,0,vacuum,"{""step1"": {""grind method"": [""agate mortar""], ""wet/dry"": [], ""liquid"": []}}",{},1,,"BaRuO3, RuO2, Ru",,10.1016/0025-5408(85)90149-7,1985,,FALSE
Ba-Ru-O,mp-3598,"[246019, 173866, 160287]",BaRuO3,0.027416444,P6_3/mmc,y,y,,,,{},{},,,,,10.1016/j.jssc.2007.07.031,2007,6H polymorph; high temperature/pressure phase of mp-5773,FALSE
Ba-Ru-O,mp-3597,"[172176, 84652]",BaRuO3,0.006214093,P6_3/mmc,y,y,,,,{},{},,,,,10.1006/jssc.1996.7200,1997,4H polymorph; high pressure phase of mp-5773,FALSE
Ba-Ru-O,mp-5773,"[172175, 150205, 110770, 51293, 91075, 10253]",BaRuO3,0,R-3m,y,y,1273,AP,,{},{},1,,"BaO2, Ru",,10.1021/ic50025a010,1965,,FALSE
Ba-Ru-O,mp-1201605,[168],BaRuO5,0,R-3c,?,?,,,,{},{},,,,,,,ICSD 168 contain hydrogen,N/A
Ba-Sb-O,mp-29911,[280592],Ba3Sb2O,0,Pbam,n,n,,,,{},{},,,"Ba, Sb, Sb2O3",melt,10.1107/S0108270101002785,2001,,FALSE
Ba-Sb-O,mp-31238,[413764],Ba3Sb2O6,0,P-1,n,n,,,,{},{},,,"Ba, Sb2O3",melt,10.1515/znb-2004-0503,2004,,TRUE
Ba-Sb-O,mp-555414,[415032],Ba3Sb4O,0,P2_1/c,?,?,923,,Ar,{},{},1,,"Ba, Sb2O3, RbSb",,10.1002/zaac.200400546,2005,insufficent information: purpose of RbSb for the solid state synthesis,TRUE
Ba-Sb-O,mp-9774,[402284],Ba4Sb2O,0,I4/mmm,y,y,1023,,Ar,{},"{""step1"": {""cool rate"": [], ""cool time"": [], ""cool medium"": [], ""cool type"": [""slow cooling""], ""end temperature"": [""RT""], ""remark"": []}}",1,,"Ba, Sb2O3",,10.1524/zkri.1996.211.7.478,1995,,FALSE
Ba-Sb-O,mp-9127,[74541],BaSb2O6,0,P-31m,y,y,1323,AP,,{},{},2,,"Sb2O3, Ba(NO3)2",,10.1039/C2CE25478F,2015,,FALSE
Ba-Sb-O,mp-1200875,[16387],BaSb3O6,0.119741872,P2_1/c,?,?,,,,{},{},,,,,,,ICSD 16387 contain hydrogen,N/A
Ba-Sc-O,mp-3564,"[201083, 35592]",BaSc2O4,0,C2/c,y,y,1673,AP,,"{""step1"": {""grind method"": [""agate mortar""], ""wet/dry"": [], ""liquid"": []}}",{},2,,"BaCO3, Sc2O3",,10.1039/C4DT00426D,2014,,FALSE
Ba-Se-O,mp-28536,[54157],BaSe2O5,0,P2_1/c,n,n,,,,{},{},,,"SeO2, BaSO3, SrCO3",hydrothermal,10.1007/PL00000101,1998,inhomogeneous,FALSE
Ba-Se-O,mp-6989,[54156],BaSeO3,0,P2_1/m,n,n,,,,{},{},,,"BaCO3, SeO2, FeCr2O4·2H2O",hydrothermal,10.1007/PL00000101,1998,inhomogeneous,FALSE
Ba-Se-O,mp-12010,[409810],BaSeO4,0,Pnma,n,n,,,,{},{},,,"BaCl2, Na2SeO4",gel,10.1524/ncrs.2005.220.14.5,2005,,FALSE
Ba-Sm-O,mp-17960,"[427485, 78485]",BaSm2O4,0,Pnma,y,y,1673,,Ar,"{""step1"": {""grind method"": [""mixed""], ""wet/dry"": [], ""liquid"": [""ethanol""]}}",{},2,,"BaCO3, Sm2O3",,10.2109/jcersj.102.583,1994,,TRUE
Ba-Sn-O,mp-3359,"[27115, 81850, 84246, 81849]",Ba2SnO4,0,I4/mmm,y,y,1173,AP,,{},{},1,,"BaCO3, SnO2",,10.1071/C97117,1997,,FALSE
Ba-Sn-O,mp-29243,"[100792, 181090]",Ba3SnO,0,Pm-3m,n,n,,,,{},{},,,"SnO2, BaO",from melt,10.1016/0025-5408(80)90200-7,1980,,TRUE
Ba-Sn-O,mp-3163,"[239582, 186899, 180138, 181091, 190601, 188149, 424820, 43138, 185615, 27049, 184338]",BaSnO3,0,Pm-3m,y,y,,,,{},{},,,"BaCO3, SnO2",,10.1016/j.jssc.2018.01.019,2018,,FALSE
Ba-Sr-O,mp-1079882,[180200],Ba3SrO4,0.036783493,Pm-3m,?,?,,,,{},{},,,,,10.1016/j.jallcom.2010.11.097,2011,modelling of Ba0.75Sr0.25O,FALSE
Ba-Sr-O,mp-984729,[180202],BaSr3O4,0.044249776,Pm-3m,?,?,,,,{},{},,,,,10.1016/j.jallcom.2010.11.097,2011,modelling of Ba0.25Sr0.75O,FALSE
Ba-Sr-O,mp-753619,[180201],BaSrO2,0.053527002,P4/mmm,?,?,,,,{},{},,,,,10.1016/j.jallcom.2010.11.097,2011,modelling of Ba0.5Sr0.5O,FALSE
Ba-Ta-O,mp-28457,[50050],Ba2Ta15O32,0,R-3,y,y,1723,0,vacuum,{},"{""step1"": {""cool rate"": [{""value"": ""50"", ""unit"": ""C/h""}], ""cool time"": [], ""cool medium"": [], ""cool type"": [], ""end temperature"": [{""value"": ""1200"", ""unit"": ""C""}], ""remark"": []}, ""step2"": {""cool rate"": [], ""cool time"": [], ""cool medium"": [], ""cool type"": [], ""end temperature"": [""RT""], ""remark"": []}}",1,y,"Ta, Ta2O5, BaCl2",,10.1016/S0025-5408(97)00066-4,1997,,FALSE
Ba-Ta-O,mp-15021,[79810],Ba3Ta5O15,0,P4/mbm,y,y,1773,,,{},{},1,,"Ba5Ta4O15, Ta2O5, Ta",,10.1021/cm00050a022,1995,,FALSE
Ba-Ta-O,mp-1192906,[166900],Ba4Ta2O9,0,P6_3/m,y,y,,,,{},{},1,,,,10.1021/cm903170t,2009,"high temperature phase of ICSD-166901, which can be synthesized via solid state synthesis",FALSE
Ba-Ta-O,mp-504554,"[15429, 16028]",Ba5Ta4O15,0,P-3m1,y,y,1373,AP,,{},{},1,,"BaO2, Ta2O5",,10.1021/cm00050a022,1995,,FALSE
Ba-Ta-O,mp-561103,[27082],BaTa2O6,0,P6/mmm,y,y,,,,{},{},,,,,10.1016/0025-5408(67)90029-3,1967,"high temperature phase of tetragonal BaTa2O6, which can be synthesized via solid state synthesis: 10.1016/j.solidstatesciences.2014.08.015",FALSE
Ba-Ta-O,mp-1189316,[40946],BaTa4O14,0.399853374,R-3m,?,?,,,,{},{},,,,,,,ICSD 40946 contain hydrogen,N/A
Ba-Tb-O,mp-18258,"[78661, 427488]",BaTb2O4,0,Pnma,y,y,1423,,vacuum;H2/N2,{},{},1,,"BaO2, Tb, Tb4O7",,10.1017/S0885715600014494,1995,excess BaO2,FALSE
Ba-Tb-O,mp-5735,"[89028, 99474, 99473, 86736, 99472, 86737]",BaTbO3,0.088941744,Imma,y,y,1323,AP,,{},"{""step1"": {""cool rate"": [], ""cool time"": [], ""cool medium"": [], ""cool type"": [""furnace cool""], ""end temperature"": [""RT""], ""remark"": []}}",1,,"BaCO3, Tb4O7",,10.1016/j.jssc.2003.12.022,2004,,FALSE
Ba-Tb-O,mp-2929,"[99478, 99477, 99479]",BaTbO3,0.117617598,Pm-3m,y,y,,,,{},{},,,,,10.1016/j.jssc.2003.12.022,2004,high temperature phase of mp-5735,FALSE
Ba-Tb-O,mp-2939,"[59596, 99475, 99476]",BaTbO3,0.094572219,I4/mcm,y,y,,,,{},{},,,,,10.1016/j.jssc.2003.12.022,2004,high temperature phase of mp-5735,FALSE
Ba-Tb-O,mp-548824,[2752],BaTbO3,0.090352194,R-3c,y,?,,,,{},{},,,,,10.1107/S0567740872003462,1972,old refinement of mp-5735,FALSE
Ba-Tc-O,mp-555174,[109077],BaTcO3,0,P6_3/mmc,y,y,1498,0,vacuum,{},"{""step1"": {""cool rate"": [], ""cool time"": [], ""cool medium"": [""water""], ""cool type"": [""quench""], ""end temperature"": [""RT""], ""remark"": []}}",2,,"TcO2, BaO",,10.1016/0022-1902(64)80152-4,1964,inhomogeneous,FALSE
Ba-Te-O,mp-1078191,[428396],Ba2TeO,0,P4/nmm,n,n,,,,{},{},,,"BaO, Te, Ba",flux,10.1016/j.jssc.2014.11.003,2015,,FALSE
Ba-Te-O,mp-17009,[100797],Ba3Te2O9,0,P6_3/mmc,y,y,1073,,O2,{},{},1,,"BaCO3, TeO2",,10.1016/0025-5408(81)90001-5,1981,,FALSE
Ba-Te-O,mp-28102,[37069],Ba3Te4O11,0,P-1,y,y,1273,AP,,{},{},1,,"BaCO3, TeO2",,10.1107/S0108270183004576,1983,,FALSE
Ba-Te-O,mp-27254,"[239063, 239062, 8017]",BaTe2O6,0.000484608,Cmcm,y,y,923,AP,,{},{},2,,"BaCO3, TeO2",,10.1021/acs.inorgchem.5b02174,2016,,FALSE
Ba-Te-O,mp-1195118,[431435],BaTe3O7,0.00067414,P2_1/c,n,n,,,,{},{},,,"TeO2, Ba(OH)2·8H2O",hydrothermal,10.1021/ja017648b,2002,,FALSE
Ba-Te-O,mp-1195016,[252505],BaTe4O9,0,C2/c,y,y,773,AP,,"{""step1"": {""grind method"": [""ball milling""], ""wet/dry"": [], ""liquid"": []}}",{},1,,"BaO, TeO2; BaCO3, TeO2",,10.1016/j.matlet.2006.07.141,2007,,FALSE
Ba-Te-O,mp-556021,[10107],BaTeO3,0.009290847,Pnma,y,y,1050,,Ar,{},{},,,"TeO2, BaCO3",,10.1006/jcht.2001.0923,2002,"other phase of mp-5431, which can be synthesized via solid state reaction",FALSE
Ba-Te-O,mp-5431,"[4320, 10106]",BaTeO3,0,P2_1/m,y,y,973,AP,,{},"{""step1"": {""cool rate"": [], ""cool time"": [{""value"": ""12"", ""unit"": ""hour""}], ""cool medium"": [], ""cool type"": [], ""end temperature"": [""RT""], ""remark"": []}}",1,,"BaO, TeO2",,10.1209/0295-5075/98/66006,2012,,FALSE
Ba-Th-O,mp-8037,[29110],BaThO3,0.083444388,Pm-3m,y,?,,,,{},{},,,,,10.1007/BF01504169,1934,old refinement of mp-1189614,FALSE
Ba-Th-O,mp-1189614,[189333],BaThO3,0,Pnma,y,y,1523,AP,,{},{},1,,"ThO2, BaCO3",,10.1016/j.jallcom.2017.08.200,2017,,FALSE
Ba-Ti-O,mp-28917,[75519],Ba2Ti13O22,0,Cmce,y,y,1853,,Ar,{},"{""step1"": {""cool rate"": [], ""cool time"": [], ""cool medium"": [], ""cool type"": [""slow cooling""], ""end temperature"": [""RT""], ""remark"": []}}",1,,"BaTiO3, Ti2O3, TiO",,10.1006/jssc.1994.1385,1994,,FALSE
Ba-Ti-O,mp-7733,"[1365, 300030]",Ba2Ti6O13,0,C2/m,n,n,,,,{},{},,,,plasma torch,10.1002/zaac.19774350132,1977,,FALSE
Ba-Ti-O,mp-560731,"[35711, 35582]",Ba2Ti9O20,0.005001445,P-1,y,y,1623,AP,,{},"{""step1"": {""cool rate"": [], ""cool time"": [{""value"": ""36"", ""unit"": ""hour""}], ""cool medium"": [], ""cool type"": [], ""end temperature"": [{""value"": ""700"", ""unit"": ""C""}], ""remark"": []}}",1,,"BaCO3, TiO2",,10.1016/0022-4596(83)90216-5,1983,,FALSE
Ba-Ti-O,mp-3397,"[2625, 15450]",Ba2TiO4,0,P2_1/c,y,y,1573,,Ar,{},{},1,,"BaCO3, TiO2",,10.1007/BF00720124,1991,sometimes formed as impurity in the solid state reaction to form BaTiO3,FALSE
Ba-Ti-O,mp-554529,[29389],Ba2TiO4,0.001380613,Pna2_1,y,y,,,,{},{},,,,,10.1107/S0108270184003619,1984,other phase of mp-3397,FALSE
Ba-Ti-O,mp-15761,[280159],Ba4Ti12O27,0.002791219,C2/m,y,y,1573,0.00006,Ar,"{""step1"": {""grind method"": [""agate mortar""], ""wet/dry"": [], ""liquid"": []}}",{},1,,"BaCO3, TiO2",,10.1107/S0108270198010919,1999,,FALSE
Ba-Ti-O,mp-29298,[300032],Ba4Ti13O30,0,Cmce,y,y,1573,AP,,{},{},1,,"BaTiO3, TiO2",,10.1016/0022-4596(74)90087-5,1974,,FALSE
Ba-Ti-O,mp-556729,"[14299, 49576]",Ba6Ti17O40,0.009496759,C2/c,n,n,,,,{},{},,,"BaO, TiO2",from melt,10.1107/S0567740870004673,1970,inhomogeneous,FALSE
Ba-Ti-O,mp-558159,[162369],BaTi2O5,0,Pnma,y,n,,,,{},{},,,,,10.1021/cm802483w,2009,other phase of mp-555966,FALSE
Ba-Ti-O,mp-3943,"[2356, 157775, 16634, 153286]",BaTi2O5,0.02297292,C2/m,y,n,,,,{},{},,,,,10.1080/00150190601180190,2007,old refinement of mp-555966; high temperature phase of mp-555966,FALSE
Ba-Ti-O,mp-555966,[281548],BaTi2O5,0.019598492,C2,y,y,1443,AP,,"{""step1"": {""grind method"": [""ball milling""], ""wet/dry"": [], ""liquid"": [""water""]}}",{},1,,"BaCO3, TiO2",,10.1016/j.apt.2013.11.007,2014,inhomogeneous,FALSE
Ba-Ti-O,mp-3175,"[49575, 31783, 48019]",BaTi4O9,0.00909542,Pmmn,y,y,1719,AP,,"{""step1"": {""grind method"": [""pestle and mortar""], ""wet/dry"": [], ""liquid"": []}}",{},1,,"BaTiO3, TiO2",,10.1111/j.1151-2916.1991.tb07797.x,1991,,FALSE
Ba-Ti-O,mp-27790,[26174],BaTi5O11,0.005795693,P2_1/c,?,?,,,,{},{},,,"BaO, TiO2",,10.1107/S0567740869004195,1969,"minority phase of rutile; can be synthesized via solid state synthesis with the addition of CuO, but uncertain about its role: 10.1111/j.1551-2916.2008.02623.x",TRUE
Ba-Ti-O,mp-504457,[2922],BaTi6O13,0.01060621,P-1,n,n,,,,{},{},,,,from melt,10.1111/j.1151-2916.1991.tb07797.x,1991,from melt,FALSE
Ba-Ti-O,mp-5777,"[31155, 237106, 73639, 73640, 73641, 237109, 186460, 73638, 73637]",BaTiO3,0.00047318,Amm2,y,y,,,,{},{},,,,,10.1021/j100112a043,1993,low temperature phase of mp-5986,FALSE
Ba-Ti-O,mp-5933,"[75240, 164386, 186528, 34619]",BaTiO3,0.008402946,P6_3/mmc,y,y,,,,{},{},,,,,10.1111/j.1151-2916.1991.tb07797.x,1991,high temperature phase of mp-5986,FALSE
Ba-Ti-O,mp-558125,[55221],BaTiO3,0.003315448,C222_1,y,y,,,,{},{},,,,,10.1107/S0108767304016307,2004,low temperature phase of mp-5933,FALSE
Ba-Ti-O,mp-1076932,[161419],BaTiO3,0.979015368,Amm2,y,?,,,,{},{},,,,,10.1016/j.matchemphys.2008.01.020,2008,nano,FALSE
Ba-Ti-O,mp-644497,[154346],BaTiO3,0.714231608,Amm2,y,y,,,,{},{},,,,,10.1524/zkri.220.8.735.67077,2009,high pressure phase of mp-5986,FALSE
Ba-Ti-O,mp-5986,"[252558, 73642, 23759, 100801, 188644, 237105, 100800, 23758, 245945, 100799, 186457, 237107, 161340, 30617, 185407, 154345, 189381, 99737, 73646, 34637, 164385, 73643, 15453, 190835, 95436, 186459, 157806, 73645, 168763, 183932, 73644, 237108, 248395, 67520, 245946, 100802, 192889, 154343, 100803, 245944, 130020, 161418, 290023, 164388, 164387, 31153, 186458]",BaTiO3,0.003207376,P4mm,y,y,1593,AP,,{},"{""step1"": {""cool rate"": [{""value"": ""60"", ""unit"": ""C/h""}], ""cool time"": [], ""cool medium"": [], ""cool type"": [], ""end temperature"": [""RT""], ""remark"": []}}",3,,"BaCO3, TiO2",,10.1021/j100112a043,1993,,FALSE
Ba-Ti-O,mp-19990,[109327],BaTiO3,1.807418874,P4/mmm,y,?,,,,{},{},,,,,10.1016/j.matchemphys.2008.01.020,2008,nano,FALSE
Ba-Ti-O,mp-2998,"[252562, 67519, 56093, 166225, 186437, 27968, 27971, 27975, 29147, 27967, 28854, 27973, 154344, 28851, 27972, 31889, 28620, 43125, 29146, 27977, 31887, 99736, 31884, 28852, 100804, 190924, 290019, 27969, 29280, 27974, 28853, 31886, 95437, 28849, 28848, 31890, 29148, 31888, 31885, 185374, 27976, 27965, 27970, 28850, 187292, 27966, 67518, 187291]",BaTiO3,0.01474792,Pm-3m,y,y,,,,{},{},,,,,10.1021/ja01150a149,1951,high temperature phase of mp-5986,FALSE
Ba-Ti-O,mp-5020,"[73631, 73629, 73628, 73634, 186461, 100463, 73636, 73633, 186462, 73632, 186463, 73635, 6102, 100464, 73630]",BaTiO3,0,R3m,y,y,,,,{},{},,,,,10.1021/j100112a043,1993,low temperature phase of mp-5986,FALSE
Ba-Ti-O,mp-995191,[161341],BaTiO3,1.806614552,Amm2,y,?,,,,{},{},,,,,10.1016/j.matchemphys.2008.01.020,2008,nano,FALSE
Ba-Tl-O,mp-18327,[6322],Ba2Tl2O5,0,Pnma,y,y,1003,,O2,{},"{""step1"": {""cool rate"": [{""value"": ""300"", ""unit"": ""C/h""}], ""cool time"": [], ""cool medium"": [], ""cool type"": [], ""end temperature"": [""RT""], ""remark"": []}}",2,,"Tl2O3, BaO2",,10.1016/0022-4596(90)90053-Z,1990,inhomogeneous; special: the mp entry might be refering to a polymorph or an old refinement that is not in mp or ICSD,FALSE
Ba-Tm-O,mp-14322,[33806],Ba3Tm4O9,0,R3,y,y,1773,AP,,"{""step1"": {""grind method"": [""agate mortar""], ""wet/dry"": [], ""liquid"": []}}",{},1,,"BaCO3, Tm2O3",,10.1088/0953-8984/18/1/024,2005,,FALSE
Ba-Tm-O,mp-754599,[427492],BaTm2O4,0.000192473,Pnma,n,n,,,,{},{},,,"Tm2O3, Ba",flux,10.1016/j.progsolidstchem.2014.05.001,2014,,FALSE
Ba-U-O,mp-583034,[63076],Ba2U2O7,0,Imma,y,y,1250,,Ar,{},{},2,,"UO2, BaUO4, Ba3UO6",,10.1016/0021-9614(88)90158-9,1988,,FALSE
Ba-U-O,mp-27649,[22206],BaU2O7,0.007436353,I4_1/amd,y,y,1300,,O2,{},{},1,,"Ba(NO3)2, U3O8",,10.1016/0021-9614(88)90158-9,1988,,FALSE
Ba-U-O,mp-5611,"[239547, 36239, 61279, 23197, 8271]",BaUO4,0,Pbcm,y,y,1173,AP,,{},{},1,,"U3O8, BaCO3",,10.1016/j.jssc.2016.01.019,2016,,FALSE
Ba-V-O,mp-19474,[34320],Ba2V2O7,0,P-1,y,y,1373,AP,,{},"{""step1"": {""cool rate"": [{""value"": ""6"", ""unit"": ""C/h""}], ""cool time"": [], ""cool medium"": [], ""cool type"": [], ""end temperature"": [{""value"": ""600"", ""unit"": ""C""}], ""remark"": []}, ""step2"": {""cool rate"": [], ""cool time"": [], ""cool medium"": [], ""cool type"": [""quench""], ""end temperature"": [""RT""], ""remark"": []}}",2,,"BaO, V2O5",,10.1016/0022-4596(78)90169-X,1978,,FALSE
Ba-V-O,mp-32531,[404713],Ba2V3O9,0.007308147,P2_1,y,y,1223,0,vacuum,{},"{""step1"": {""cool rate"": [], ""cool time"": [], ""cool medium"": [""air""], ""cool type"": [""quench""], ""end temperature"": [""RT""], ""remark"": []}}",1,y,"Ba2V2O7, V2O3, V2O5",,10.1515/znb-1996-0409,1996,,TRUE
Ba-V-O,mp-19096,"[72625, 40708]",Ba2VO4,0,P2_1/c,y,y,1523,,H2,"{""step1"": {""grind method"": [""mixed""], ""wet/dry"": [], ""liquid"": [""acetone""]}}","{""step1"": {""cool rate"": [], ""cool time"": [{""value"": ""24"", ""unit"": ""hour""}], ""cool medium"": [], ""cool type"": [], ""end temperature"": [""RT""], ""remark"": [""soaked 24 hour""]}}",1,,"Ba3V2O8, BaCO3",,10.1006/jssc.1993.1095,1993,excess BaCO3,FALSE
Ba-V-O,mp-19365,"[14237, 78169, 167695]",Ba3V2O8,0,R-3m,y,y,1123,AP,,{},{},3,,"BaCO3, NH4VO3",,10.1016/j.jallcom.2010.03.066,2010,,FALSE
Ba-V-O,mp-505392,[202426],Ba3V4O13,0,C2/c,y,y,993,AP,,{},{},3,,"BaCO3, V2O5",,10.1111/j.1151-2916.1986.tb04781.x,1986,,FALSE
Ba-V-O,mp-19088,"[78163, 78164]",Ba5V5O14,0.040535078,P-3m1,y,y,1373,0,vacuum,{},"{""step1"": {""cool rate"": [], ""cool time"": [{""value"": ""4"", ""unit"": ""hour""}], ""cool medium"": [], ""cool type"": [], ""end temperature"": [""RT""], ""remark"": []}}",1,,"BaO, VO2",,10.1021/ic00077a012,1993,,FALSE
Ba-V-O,mp-28902,[78035],Ba8V7O22,0.024220174,R-3m,n,n,,,,{},{},,,Ba2V2O7,reduction,10.1006/jssc.1994.1055,1994,,FALSE
Ba-V-O,mp-19458,"[413302, 82099, 413301, 14173]",BaV10O15,0,Cmce,y,y,1623,,H2,"{""step1"": {""grind method"": [""mixed""], ""wet/dry"": [], ""liquid"": [""acetone""]}}",{},1,,"BaCO3, V2O3",,10.1006/jssc.1996.0135,1996,,FALSE
Ba-V-O,mp-510249,"[97948, 51472]",BaV13O18,0.040124742,R-3,y,y,2073,,Ar,"{""step1"": {""grind method"": [""agate mortar""], ""wet/dry"": [], ""liquid"": []}}",{},1,,"BaCO3, V, V2O5",,10.1016/S0025-5408(02)00978-9,2003,,FALSE
Ba-V-O,mp-18929,"[80938, 23481]",BaV2O6,0,C222,y,y,723,AP,,"{""step1"": {""grind method"": [""agate mortar""], ""wet/dry"": [], ""liquid"": [""water""]}}",{},1,,"BaCO3, V2O5",,10.1002/ejic.201402844,2014,,FALSE
Ba-V-O,mp-1201280,"[63173, 64653]",BaV2O7,0.247878049,P2_12_12_1,?,?,,,,{},{},,,,,,,"ICSD 63173, 64653 contain hydrogen",N/A
Ba-V-O,mp-29037,[82063],BaV3O8,0.004363517,P2_1/m,y,y,973,0,vacuum,{},{},1,,"BaV2O6, VO2",hydrothermal,10.1103/PhysRevB.88.014433,2013,,FALSE
Ba-V-O,mp-18910,"[173002, 172998, 173001, 173000, 172999]",BaV4O9,0.103142387,P2/c,n,n,,,,{},{},,,"BaCl2, VO2, RbCl, LiCl",flux,10.1107/S0108768107003734,2007,,FALSE
Ba-V-O,mp-1197031,"[416456, 416453, 416451, 416457, 416454, 416455, 416458, 416450, 416452]",BaV6O11,0.032269058,P6_3mc,y,y,,,,{},{},,,,,10.1016/j.jssc.2006.04.059,2006,low temperature phase of mp-18891,FALSE
Ba-V-O,mp-18891,"[416460, 416459]",BaV6O11,0.165962578,P6_3/mmc,y,y,2323,6,,{},{},1,,"Ba2V2O7, V2O3",,10.1016/j.jssc.2006.04.059,2006,,FALSE
Ba-V-O,mp-19150,"[78167, 78168]",BaVO3,0.078768002,P-3m1,y,n,,,,{},{},,,BaVO2.8; BaVO2.9,oxidation,10.1006/jssc.1994.1170,1994,,FALSE
Ba-V-O,mp-1017465,[191203],BaVO3,0.114909648,Pm-3m,y,y,1623,15,,{},{},1,,"BaO, V2O3, V2O5",,10.1016/j.jpcs.2014.02.001,2014,,FALSE
Ba-W-O,mp-28403,[62489],Ba2WO5,0,Pnma,y,y,1423,AP,,{},"{""step1"": {""cool rate"": [{""value"": ""100"", ""unit"": ""C/h""}], ""cool time"": [], ""cool medium"": [], ""cool type"": [], ""end temperature"": [""RT""], ""remark"": []}}",1,,"BaCO3, WO3",,10.1002/zaac.201700334,2017,,FALSE
Ba-W-O,mp-1196168,[425504],Ba2WO6,0.225047452,P2_1/c,?,?,,,,{},{},,,,,,,ICSD 425504 contain hydrogen,N/A
Ba-W-O,mp-18867,"[9725, 100798, 100689]",Ba3W2O9,0.004620371,R-3c,y,y,1273,AP,,{},{},1,,"BaCO3, WO3",,10.1016/0025-5408(80)90177-4,1980,inhomogeneous,FALSE
Ba-W-O,mp-22086,[76437],Ba3WO6,0.067822338,Fm-3m,y,y,1373,AP,,{},{},2,,"BaCO3, WO3",,10.1007/BF00812132,1994,,FALSE
Ba-W-O,mp-560531,[155516],BaWO4,0.051720308,P2_1/m,y,?,,,,{},{},,,,,10.1103/PhysRevB.73.224103,2006,modelling of high pressure phase of BaWO4,FALSE
Ba-W-O,mp-542837,"[290001, 2144, 290000, 187463, 155517]",BaWO4,0.009909455,P2_1/c,y,y,,,,{},{},,,,,10.1103/PhysRevB.86.054121,2012,high pressure phase of mp-19048,FALSE
Ba-W-O,mp-1095315,[291537],BaWO4,0.020893025,I4_1/amd,y,?,,,,{},{},,,,,10.1039/C5DT01722J,2015,ICSD 291537 wrong doi; nano,FALSE
Ba-W-O,mp-19048,"[193493, 155512, 155511, 23702, 16165, 169094, 187461, 56108, 52384, 187723, 187462]",BaWO4,0,I4_1/a,y,y,1073,AP,,{},{},1,,"BaCO3, WO3",,10.1016/0025-5408(74)90193-7,1974,,FALSE
Ba-W-O,mp-1102717,"[155513, 187724]",BaWO4,0.002735081,C2/c,y,y,,,,{},{},,,,,10.1088/1674-1056/21/8/086201,2012,high pressure phase of mp-19048,FALSE
Ba-Y-O,mp-15751,[87118],Ba3Y4O9,0.014357014,R3,y,y,1673,AP,,{},{},1,,"BaCO3, Y2O3",,10.1016/S0167-2738(98)00087-3,1998,inhomogeneous,FALSE
Ba-Y-O,mp-3952,"[78483, 166845, 89640, 427510]",BaY2O4,0,Pnma,y,y,1673,,Ar,"{""step1"": {""grind method"": [""mixed""], ""wet/dry"": [], ""liquid"": [""ethanol""]}}",{},2,,"BaCO3, Sm2O3",,10.2109/jcersj.102.583,1994,,TRUE
Ba-Yb-O,mp-8261,[33239],Ba3Yb4O9,0.211097973,R3,y,y,1773,AP,,"{""step1"": {""grind method"": [""agate mortar""], ""wet/dry"": [], ""liquid"": []}}",{},1,,"BaCO3, Yb2O3",,10.1088/0953-8984/18/1/024,2005,,FALSE
Ba-Yb-O,mp-754422,[427493],BaYb2O4,0.242065351,Pnma,n,n,,,,{},{},,,"Y2O3, Ba",flux,10.1016/j.progsolidstchem.2014.05.001,2014,,FALSE
Ba-Zn-O,mp-17911,[36659],Ba2ZnO3,0,C2/c,y,y,1353,AP,,{},{},2,,"Ba(CH3COO)2·H2O, Zn(CH3COO)2·2H2O",,10.1002/zaac.19926120104,1992,,TRUE
Ba-Zn-O,mp-1182550,[68241],Ba2ZnO6,0.549025375,P2_1,?,?,,,,{},{},,,,,,,ICSD 68241 contain hydrogen,N/A
Ba-Zn-O,mp-4236,"[25812, 25559]",BaZnO2,0,P3_121,y,y,1273,,N2,{},{},1,,"BaCO3, ZnO",,10.1107/S0365110X60000467,1960,,FALSE
Ba-Zr-O,mp-8335,[39707],Ba2ZrO4,0,I4/mmm,y,y,1500,,dry air,{},{},1,,"BaCO3, ZrO2",,10.1006/jcht.1994.1088,1994,didn't check spacegroup,FALSE
Ba-Zr-O,mp-1019544,[190881],BaZrO3,4.99E-05,I4/mcm,y,y,,,,{},{},,,,,10.1063/1.4868906,2014,high pressure phase of mp-3834,FALSE
Ba-Zr-O,mp-3834,"[43136, 90049, 97460, 97462, 97461, 27048, 290002, 97459]",BaZrO3,0,Pm-3m,y,y,1773,AP,,{},{},2,,"ZrO2, BaCO3",,10.1016/S0925-8388(03)00214-7,2003,,FALSE
Be-Al-O,mp-3081,"[62612, 190125, 62506, 62501, 34806, 62093, 62092, 72416, 62505, 31080, 62094, 62095, 190124, 62091]",BeAl2O4,0,Pnma,?,?,,,,{},{},,,,,10.1002/crat.2170250407,1990,insufficient information: uncertain about the bulk material synthesized for subsequent crystal growth experiment,FALSE
Be-Al-O,mp-560974,[95408],BeAl6O10,0.001063761,P2_1/c,y,y,1423,AP,,"{""step1"": {""grind method"": [""roller mill""], ""wet/dry"": [], ""liquid"": []}}",{},1,,"BeO, Al2O3",,10.1016/S0022-0248(01)02055-3,2002,,FALSE
Be-As-O,mp-1194099,[88665],BeAsO5,0.461244179,Pca2_1,?,?,,,,{},{},,,,,,,ICSD 88665 contain hydrogen,N/A
Be-Cr-O,mp-1193887,[164258],BeCr2O4,0,Pnma,n,n,,,,{},{},,,,co-precipitation,10.1111/j.1151-2916.1964.tb13796.x,1964,,FALSE
Be-Te-O,mp-27608,[1322],Be4TeO7,0,F-43m,y,y,1073,AP,,{},{},2,,"BeO, TeO2",,10.1107/S0567740877012606,1977,,FALSE
Be-Zn-O,mp-550433,[157953],BeZnO2,0.048552625,I-42d,?,?,,,,{},{},,,,,10.1002/pssb.200743097,2007,modelling of Be0.5Zn0.5O,FALSE
Bi-As-O,mp-1203464,[70112],Bi2AsO6,0.084476151,P2_1/c,?,?,,,,{},{},,,,,,,ICSD 70112 contain hydrogen,N/A
Bi-As-O,mp-1192903,[31179],Bi3As2O10,0.063852462,P-1,?,?,,,,{},{},,,,,,,ICSD 31179 contain hydrogen,N/A
Bi-As-O,mp-561068,[30636],BiAsO4,0.004835209,I4_1/a,y,?,1253,AP,,{},{},,,"Bi2O3, As2O5",,https://ikm.org.my/ojs/index.php/MJChem/article/view/181/127,2005,other phase of mp-27911; minority phase,FALSE
Bi-As-O,mp-27911,[27199],BiAsO4,0,P2_1/c,y,y,1253,AP,,"{""step1"": {""grind method"": [""agate mortar""], ""wet/dry"": [], ""liquid"": [""acetone""]}}",{},1,,"Bi2O3, As2O5",,https://ikm.org.my/ojs/index.php/MJChem/article/view/181/127,2005,alpha phase; inhomogeneous,FALSE
Bi-Au-O,mp-618309,[82092],Bi2AuO5,0,P4/ncc,n,n,,,,{},{},,,"Bi2O5, Au2O3·xH2O",hydrothermal,10.1006/jssc.1996.0128,1996,,FALSE
Bi-Au-O,mp-559422,[82093],Bi4Au2O9,0,Pbca,n,n,,,,{},{},,,"Bi2O5, Au2O3·xH2O",hydrothermal,10.1006/jssc.1996.0128,1996,,FALSE
Bi-Ir-O,mp-558392,"[252135, 252134, 237820, 161103]",Bi2Ir2O7,0,Fd-3m,y,y,1073,AP,,{},{},1,,"IrO2, Bi2O3",,10.1088/2053-1591/1/4/046304,2014,,FALSE
Bi-Mo-O,mp-558215,"[173837, 262963]",Bi10Mo3O24,0,C2,n,n,,,,{},{},,,"Bi(NO3)3·5H2O, MoO3, HNO3",wet synthesis,10.1016/j.solidstatesciences.2005.08.011,2005,,FALSE
Bi-Mo-O,mp-1197854,[262964],Bi14Mo5O36,0.002753019,C2,n,n,,,,{},{},,,,wet synthesis,10.1107/S0108768112017478,2012,,FALSE
Bi-Mo-O,mp-1195168,[237824],Bi26Mo10O69,0.025822097,P-1,y,y,873,AP,,"{""step1"": {""grind method"": [""ball milling""], ""wet/dry"": [], ""liquid"": []}}",{},1,,"Bi2O3, MoO2",,10.1021/cm303202r,2012,,FALSE
Bi-Mo-O,mp-556586,[201742],Bi2Mo2O9,0,P2_1/c,y,y,928,AP,,"{""step1"": {""grind method"": [""ball milling""], ""wet/dry"": [], ""liquid"": []}}",{},3,,"Bi2O3, MoO3",,10.1111/j.1551-2916.2008.02596.x,2008,,FALSE
Bi-Mo-O,mp-23388,"[63640, 2650]",Bi2Mo3O12,0,P2_1/c,y,y,1113,,O2,"{""step1"": {""grind method"": [""pestle and mortar""], ""wet/dry"": [], ""liquid"": [""acetone""]}}",{},1,,"Bi2O3, MoO3",,10.1021/j100179a045,1991,,FALSE
Bi-Mo-O,mp-555658,[37251],Bi2MoO6,0.046186973,Cmce,y,?,,,,{},{},,,,,10.1107/S0567740873006801,1973,old refinement of mp-23064,FALSE
Bi-Mo-O,mp-23064,"[47139, 201685, 14266]",Bi2MoO6,0,Pca2_1,y,y,803,AP,,"{""step1"": {""grind method"": [""mixed""], ""wet/dry"": [], ""liquid"": [""ethanol""]}}",{},1,,"Bi2O3, MoO3",,10.1016/0022-4596(80)90498-3,1980,,FALSE
Bi-Mo-O,mp-23423,"[92326, 78179]",Bi2MoO6,0.004264603,P2_1/c,y,y,,,,{},{},,,,,10.1006/jssc.1994.1206,1994,high temperature phase of mp-23064,FALSE
Bi-Mo-O,mp-555748,[17070],Bi2MoO6,0.044233366,Pbca,y,?,,,,{},{},,,,,10.1107/S0108270184010398,1984,old refinement of mp-23064,FALSE
Bi-Mo-O,mp-1204598,[262965],Bi6Mo2O15,0.000573035,P2_1/c,y,y,1113,,O2,"{""step1"": {""grind method"": [""mixed""], ""wet/dry"": [], ""liquid"": [""acetone""]}}",{},1,,"Bi2O3, MoO3",,10.1021/j100179a045,1991,,FALSE
Bi-Mo-O,mp-1202541,[262966],Bi8Mo3O21,0.001697677,P2_1/c,n,n,,,,{},{},,,,wet synthesis,10.1107/S0108768112017478,2012,,FALSE
Bi-Os-O,mp-554545,[161105],Bi2Os2O7,0,Fd-3m,?,?,,,,{},{},,,,,10.1103/PhysRevB.77.104123,2007,modelling of Bi2Os2O7,FALSE
Bi-Pb-O,mp-667342,[75392],Bi12PbO20,0.017082773,I23,y,y,1050,AP,,{},{},1,,,,10.1142/9789812835734_0009,2003,,FALSE
Bi-Pd-O,mp-29259,[200145],Bi2PdO4,0,P4/ncc,y,y,1003,AP,,"{""step1"": {""grind method"": [""mixed""], ""wet/dry"": [], ""liquid"": [""acetone""]}}",{},1,,"Bi2O3, PdO",,10.1039/D0TC00818D,2020,,FALSE
Bi-Pd-O,mp-559264,[9622],Bi2PdO4,0.084124679,I4cm,y,?,,,,{},{},,,,,10.1515/znb-1976-1228,1947,might be old refinement of mp-29259,FALSE
Bi-Pd-O,mp-1104660,[263051],BiPd2O4,0,P-1,y,y,1500,6,,{},"{""step1"": {""cool rate"": [], ""cool time"": [], ""cool medium"": [], ""cool type"": [""quench""], ""end temperature"": [""RT""], ""remark"": []}}",1,,"Bi2O3, PdO, KClO4",,10.1021/ic3006579,2012,,FALSE
Bi-Pt-O,mp-23341,"[202346, 161104]",Bi2Pt2O7,0,Fd-3m,y,y,973,0.3,,{},{},1,,"Bi2O3,PtO2, H2O",,10.1016/0025-5408(74)90035-X,1974,H2O as mineralizer,FALSE
Bi-Pt-O,mp-560373,[108966],Bi3Pt3O11,0,Pn-3,?,?,973,0.3,,{},{},1,,"Bi2O3, PtO2, H2O2",,10.1016/0025-5408(74)90035-X,1974,"insufficient information: exact stoich not determined, H2O2 as mineralizer",FALSE
Bi-Rh-O,mp-555225,[161099],Bi2Rh2O7,0,Fd-3m,y,?,,,,{},{},,,,,10.1103/PhysRevB.77.104123,2008,modelling of pyrochlore Bi2Rh2O7; oxygen deficient Bi2Rh2O7 can be synthesized via solid state reaction: 10.1016/S0025-5408(97)00008-1,FALSE
Bi-Rh-O,mp-559631,"[171460, 418623, 412423, 418624]",Bi6Rh12O29,0.024582846,C2/m,y,y,1173,AP,,"{""step1"": {""grind method"": [""agate mortar""], ""wet/dry"": [], ""liquid"": [""ethanol""]}}",{},1,,"Bi2O3, Rh2O3",,10.1016/j.jssc.2007.09.031,2007,,FALSE
Bi-Rh-O,mp-573119,"[108996, 188150]",BiRhO3,0.060694262,Pnma,y,y,1600,6,,{},"{""step1"": {""cool rate"": [], ""cool time"": [], ""cool medium"": [], ""cool type"": [""quench""], ""end temperature"": [""RT""], ""remark"": []}}",1,,"Bi2O3, Rh2O3",,10.1016/j.jssc.2013.01.035,2013,,FALSE
Bi-Ru-O,mp-23445,"[161102, 166567, 166566, 163387, 78114, 73787]",Bi2Ru2O7,0,Fd-3m,y,y,1323,,Ar,"{""step1"": {""grind method"": [""agate mortar""], ""wet/dry"": [], ""liquid"": []}}",{},1,,"Bi2O3, RuO2",,10.1016/j.jallcom.2008.09.106,2009,,FALSE
Bi-Ru-O,mp-504468,"[74382, 4194]",Bi3Ru3O11,0,Pn-3,y,y,1023,AP,,{},{},3,,"Bi2O3, RuO2",,10.1071/CH9931897,1993,,FALSE
Bi-Sb-O,mp-30304,[51779],Bi3SbO7,0,P-1,y,y,1093,AP,,{},{},1,,"Bi2O3, Sb2O3",,10.1016/j.dyepig.2007.10.005,2008,,FALSE
Bi-Sb-O,mp-23018,"[252557, 75901, 35478, 80821]",BiSbO4,0,C2/c,y,y,1123,AP,,{},"{""step1"": {""cool rate"": [{""value"": ""60"", ""unit"": ""C/h""}], ""cool time"": [], ""cool medium"": [], ""cool type"": [], ""end temperature"": [""RT""], ""remark"": []}}",2,,"Bi2O3, Sb2O3",,10.1021/acs.inorgchem.6b00503,2016,,FALSE
Bi-Se-O,mp-1193554,[251031],Bi2Se3O10,0,C2/c,n,n,,,,{},{},,,"Bi(NO3)3·5H2O,  SeO2, H2SeO4",hydrothermal,10.1021/ic4002384,2013,,FALSE
Bi-Se-O,mp-29833,[409478],Bi2Se3O9,0,P2_1/c,y,y,723,0,vacuum,{},{},1,,"Bi2O3, SeO2",,10.1023/a:1011965207768,2001,inhomogeneous,FALSE
Bi-Se-O,mp-552098,"[2903, 411143]",Bi2SeO2,0,I4/mmm,y,y,1123,0,vacuum,{},{},1,,"Bi2O3, Se",,10.1007/BF00903904,1973,,TRUE
Bi-Se-O,mp-29839,[409518],Bi2SeO5,0,Aem2,y,y,773,AP,,{},{},1,,"Bi2O3, SeO2",,10.1524/ncrs.2001.216.14.29,2001,,FALSE
Bi-Te-O,mp-667426,[85725],Bi2Te2O7,0,Pbcn,y,y,973,,,{},{},1,,"Bi2O3, TeO2",,10.1016/S0992-4361(98)80014-3,1997,,FALSE
Bi-Te-O,mp-28990,[72709],Bi2Te4O11,0,P2_1/c,y,y,873,,CO2,{},{},1,,"Bi2O3, TeO2",,10.1071/CH9921415,1992,,FALSE
Bi-Te-O,mp-1067920,[194944],Bi2TeO2,0.0030499,I4/mmm,y,y,873,0,vacuum,{},{},3,,"Bi2O3, Bi, Te",,10.1016/j.jssc.2015.02.026,2015,,FALSE
Bi-Te-O,mp-23334,"[280627, 36446]",Bi2TeO5,0,Aem2,y,y,963,0,vacuum,{},{},1,,"Bi2O3, TeO2",,10.1021/ic001224l,2001,,FALSE
Bi-Te-O,mp-27251,[6239],Bi2TeO6,0,Cmce,y,y,943,,O2,"{""step1"": {""grind method"": [""mixed""], ""wet/dry"": [], ""liquid"": [""alcohol""]}}",{},1,,"Bi2O3, TeO2",,10.1016/S0955-2219(03)00399-6,2004,,FALSE
Bi-W-O,mp-1197485,[88428],Bi2W2O9,0.001565947,Pna2_1,y,y,1073,,,"{""step1"": {""grind method"": [""mixed""], ""wet/dry"": [], ""liquid"": [""ethanol""]}}",{},1,,"Bi2O3, WO3",,10.1016/0022-5088(78)90222-9,1978,,FALSE
Bi-W-O,mp-23480,"[415669, 67647, 66579]",Bi2WO6,0,Pca2_1,y,y,1023,AP,,{},{},2,,"Bi2O3, WO3",,10.1002/chem.200500904,2006,,FALSE
Bi-W-O,mp-23329,"[171327, 23584]",Bi2WO6,3.04E-06,Aea2,y,y,,,,{},{},,,,,10.1002/chem.200500904,2006,high temperature phase of mp-23480,FALSE
Bi-W-O,mp-554500,"[171328, 290469]",Bi2WO6,0.009011717,C2/m,y,y,,,,{},{},,,,,10.1002/chem.200500904,2006,high temperature phase of mp-23480,FALSE
Ca-Al-O,mp-10444,[89708],Ca2Al2O5,0.022727661,Ima2,y,y,1523,2.5,,"{""step1"": {""grind method"": [""agate mortar""], ""wet/dry"": [], ""liquid"": [""acetone""]}}",{},2,,"CaCO3, Al2O3",,10.2138/am-2000-0722,2000,,FALSE
Ca-Al-O,mp-1182255,[20106],Ca2Al3O8,0.410430916,Cmce,?,?,,,,{},{},,,,,,,ICSD 20106 contain hydrogen ,N/A
Ca-Al-O,mp-1182533,"[94633, 9272, 202316, 16592, 94630, 94632, 94631, 38279, 52293, 94634]",Ca3Al2O12,0.40886205,Ia-3d,?,?,,,,{},{},,,,,,,"ICSD 94633, 9272, 202316, 16592, 94630, 94632, 94631, 38279, 52293, 94634 contain hydrogen",N/A
Ca-Al-O,mp-1200701,"[94636, 94637, 94635]",Ca3Al2O12,0.408629764,I-43d,?,?,,,,{},{},,,,,,,"ICSD 94636, 94637, 94635 contain hydrogen",N/A
Ca-Al-O,mp-640266,[151369],Ca3Al2O6,0.549716834,Pm-3m,y,?,,,,{},{},,,,,10.1107/S0567740875003639,1975,old refinement of mp-12147,FALSE
