Repository: vchung1263/solid_state_synthesizability_public

# Solid State Synthesizability Prediction
This repository contains the code, data and result of our manuscript.

## Developers
Vincent Chung

## Description

The pu_learn_model.py contains the PU-Learning models used in the manuscript. It is a modified code of Jang et al.. Link to the original code repository: https://github.com/kaist-amsg/Synthesizability-PU-CGCNN. Model_x.py and baseline_model.py are the scripts used to predict the synthesizability score of the compositions using the input files in ./folder.

- The ./data folder contains the input files used by the models and the csv files for the results in the paper (more info in ./data)

File: manually_curated_dataset.csv (part 4 of 19)
system,mp_id,icsd_ids,composition,e_above_hull,Spacegroup Number,solid_state_synthesized_composition,solid_state_synthesized_structure,sss_highest_temperature(K),sss_pressure(GPa),sss_atmosphere,sss_mixing_condition,sss_cooling_condition,sss_heating_step,single_crystal,sss_precursor,other_synthesis_method,reference,reference_year,comment,google_translate
Cd-Ge-O,mp-8275,[30971],CdGeO3,0.022089433,R-3,y,y,,,,{},{},,,,,10.1007/BF00223311,1989,high pressure phase of mp-2951,FALSE
Cd-Ge-O,mp-7588,"[17016, 23531]",CdGeO3,0.041823804,I4_1/a,y,y,,,,{},{},,,,,10.1007/BF00223311,1989,high pressure phase of mp-2951,FALSE
Cd-Hg-O,mp-9146,[74848],CdHgO2,0,C2/m,y,y,893,0.42,O2,{},{},1,,"CdO, HgO",,10.1016/0925-8388(95)01675-9,1995,special: pressure lowered during reaction to 0.36 Gpa,FALSE
Cd-In-O,mp-19803,"[159740, 4118]",CdIn2O4,0,Fd-3m,y,y,1073,AP,,{},"{""step1"": {""cool rate"": [], ""cool time"": [], ""cool medium"": [""air""], ""cool type"": [""quench""], ""end temperature"": [""RT""], ""remark"": []}}",1,,"In2O3, CdO",,10.1107/S0365110X59002924,1959,,FALSE
Cd-Mo-O,mp-19039,"[30371, 84455]",CdMoO4,0,I4_1/a,y,y,1023,AP,,{},{},1,,"CdCO3, MoO3",,10.1016/j.materresbull.2019.04.035,2019,,FALSE
Cd-Os-O,mp-5950,"[155766, 155762, 155768, 155763, 155765, 155773, 155767, 155772, 155761, 155769, 155771, 155770, 155764]",Cd2Os2O7,0,Fd-3m,y,y,1073,0,vacuum,{},{},1,,"CdO, Os, OsO4",,10.1039/b102335g,2001,,FALSE
Cd-Pb-O,mp-1201044,[15863],CdPbO6,0.469354579,Pn-3,?,?,,,,{},{},,,,,,,ICSD 15863 contain hydrogen,N/A
Cd-Pd-O,mp-13675,[16539],CdPd3O4,0.003586012,Pm-3n,y,y,1093,AP,,{},{},1,,"Pd, CdO",,10.1021/ba-1971-0098.ch003,1971,,FALSE
Cd-Pt-O,mp-8212,[35407],CdPt3O6,0,Cmmm,y,y,853,AP,O2,{},{},1,,"CdCO3, (NH4)2PtCl6",,10.1021/ic50136a026,1974,inhomogeneous,FALSE
Cd-Re-O,mp-16783,[28445],Cd2Re2O7,0.042700096,Fd-3m,y,y,1273,0,vacuum,{},{},2,,"CdO, ReO3, Re",,10.1088/0953-8984/13/33/105,2001,,FALSE
Cd-Rh-O,mp-14100,"[28954, 262941]",CdRh2O4,0,Fd-3m,y,y,1173,AP,,{},{},1,,"CdO, Rh2O3",,10.1021/ic300628m,2012,,FALSE
Cd-Ru-O,mp-505552,[86773],Cd2Ru2O7,0,Fd-3m,y,y,973,0.3,Ar,{},{},1,,"CdO, RuO2, KClO3, H2O",,10.1016/S0025-5408(98)00082-8,1998,water as mineralizer,FALSE
Cd-Sb-O,mp-16281,[77064],Cd2Sb2O7,0.009220504,Imma,y,?,,,,{},{},,,,,,,might be old refinement of mp-1191189,N/A
Cd-Sb-O,mp-1191189,[165168],Cd2Sb2O7,0,Fd-3m,y,y,1173,AP,,"{""step1"": {""grind method"": [""agate mortar""], ""wet/dry"": [], ""liquid"": [""acetone""]}}",{},1,,"CdO, Sb2O3",,10.1016/j.jssc.2013.11.007,2014,,FALSE
Cd-Sb-O,mp-8922,"[181929, 71028]",CdSb2O6,0,P-31m,y,y,1270,AP,,{},{},4,,"Sb2O3, CdO",,10.1021/cm049249w,2004,,FALSE
Cd-Se-O,mp-542117,[280951],Cd3Se3O10,0,P2_1,n,n,,,,{},{},,,,hydrothermal,10.1107/S160053680202161X,2002,,FALSE
Cd-Se-O,mp-1203548,[75231],Cd3Se4O12,0.124664184,P2_1/c,?,?,,,,{},{},,,,,,,,N/A
Cd-Se-O,mp-9178,[75230],CdSe2O5,0,C2/c,n,n,,,,{},{},,,,precipiration,10.1107/S010827019301128X,1994,,FALSE
Cd-Se-O,mp-1201724,[66970],CdSe2O9,0.247588077,P2_1/c,?,?,,,,{},{},,,,,,,,N/A
Cd-Se-O,mp-559203,[75274],CdSeO3,0,P2_1/c,n,n,,,,{},{},,,,,10.1107/S0108270193011278,1994,other phase of mp-9186,FALSE
Cd-Se-O,mp-9186,[75273],CdSeO3,0.009959862,Pnma,n,n,,,,{},{},,,,precipiration,10.1107/S0108270193011278,1994,,FALSE
Cd-Sn-O,mp-5966,"[9010, 69296, 69297]",Cd2SnO4,0,Pbam,y,y,1323,AP,,"{""step1"": {""grind method"": [""agate mortar""], ""wet/dry"": [], ""liquid"": []}}",{},1,,"CdO, SnO2",,10.1016/j.jallcom.2010.05.126,2010,,FALSE
Cd-Sn-O,mp-1104726,[187040],Cd2SnO4,0.097708031,Fd-3m,y,?,,,,{},{},,,,,10.1016/j.commatsci.2011.07.046,2012,modelling of cubic SnCd2O4,FALSE
Cd-Sn-O,mp-754329,"[181930, 180400, 180399]",CdSnO3,0,R-3,?,?,,,,{},{},,,"CdSO4·8H2O, SnCl4·5H2O, NaOH, NaCl",,10.1016/j.aca.2004.06.055,2004,"beta phase; nano; ICSD 180400, 180399 not found; insufficent information: function of NaOH is unknown; NaCl to prevent agglomeration",FALSE
Cd-Sn-O,mp-849371,"[180401, 165167, 180402]",CdSnO3,0.030340981,Pnma,?,?,,,,{},{},,,,,10.1016/0167-577X(95)00007-0,1995,"alpha phase; high temperature phase of mp-754329; ICSD 180401, 180402 not found",FALSE
Cd-Tc-O,mp-1192130,[180008],Cd2Tc2O7,0,Fd-3m,y,y,1073,0,vacuum,{},"{""step1"": {""cool rate"": [], ""cool time"": [], ""cool medium"": [], ""cool type"": [""furnace cool""], ""end temperature"": [""RT""], ""remark"": []}}",1,,"Tc2O7, Cd",,10.1039/C0JM02470H,2010,,FALSE
Cd-Tc-O,mp-1189706,[180009],CdTcO3,0.115910437,Pnma,y,y,1123,,Ar,{},{},1,,"CdO, TcO2",,10.1039/C0JM02470H,2010,,FALSE
Cd-Te-O,mp-30940,[413057],Cd2Te2O7,0,P-1,?,?,,,,{},{},,,"CdO, TeO2",,10.1016/j.solidstatesciences.2003.11.003,2004,insufficient information: uncertain phase percentage,FALSE
Cd-Te-O,mp-30941,[413058],Cd2Te3O9,0.004771341,P2_1/c,n,n,,,,{},{},,,"CdO, TeO2, TeO3",chemical transport reaction,10.1016/j.solidstatesciences.2003.11.003,2004,,FALSE
Cd-Te-O,mp-14243,[35084],Cd3TeO6,0,P2_1/c,y,y,1350,AP,,{},{},2,y,"CdO, TeO2, TeO3",,10.1107/S0567740882009005,1982,from abstract,FALSE
Cd-Te-O,mp-28290,[60067],CdTeO3,0,P2_1/c,?,?,,,,{},{},,,"CdO, TeO2",,10.1107/S0108270185006941,1985,preliminary result suggetss the possibility of solid state synthesizing CdTeO3,FALSE
Cd-W-O,mp-19387,"[252029, 67912, 67915, 28289, 166032, 248753, 67913, 186159, 67914, 200806, 84454, 186160, 87937, 67911, 82850]",CdWO4,0,P2/c,y,y,1273,AP,,{},{},2,,"ZnO, CdCO3",,10.3891/acta.chem.scand.53-1103,1999,,FALSE
Ce-Al-O,mp-3408,"[245270, 245563, 245269, 245268, 245267, 245271]",CeAlO3,0.007475457,R-3c,y,y,,,,{},{},,,,,10.1016/j.jssc.2006.05.002,2006,high temperature phase of mp-4096,FALSE
Ce-Al-O,mp-5323,"[245273, 72558, 166283, 245565, 245272, 245274, 245564]",CeAlO3,0.015469682,Pm-3m,y,y,,,,{},{},,,,,10.1016/j.jssc.2006.05.002,2006,high temperature phase of mp-4096,FALSE
Ce-Al-O,mp-19843,"[245562, 245266]",CeAlO3,0.001351553,Imma,y,y,,,,{},{},,,,,10.1016/j.jssc.2006.05.002,2006,high temperature phase of mp-4096,FALSE
Ce-Al-O,mp-4096,"[245561, 150277, 245554, 245265, 245264, 166284]",CeAlO3,0.032421429,I4/mcm,y,y,1773,,H2/N2,{},{},1,,"Al2O3, CeO2",,10.1016/j.jssc.2006.05.002,2006,,FALSE
Ce-As-O,mp-1195015,"[291399, 426720]",CeAsO3,0.077899641,P2_1/c,?,n,,,,{},{},,,"Ce, As2O3, CsCl",flux ,10.1016/j.solidstatesciences.2014.08.005,2014,other phase of mp-1078398,FALSE
Ce-As-O,mp-1078398,[291400],CeAsO3,0.150917449,P2_1/m,?,?,1473,11,,{},"{""step1"": {""cool rate"": [], ""cool time"": [], ""cool medium"": [""air""], ""cool type"": [], ""end temperature"": [""RT""], ""remark"": []}}",1,,"As2O3, CeO2",,10.1016/j.solidstatesciences.2014.08.005,2014,uncertain phase percentage,FALSE
Ce-As-O,mp-10772,[280982],CeAsO4,0.022215491,P2_1/c,?,?,1473,11,,{},"{""step1"": {""cool rate"": [], ""cool time"": [], ""cool medium"": [""air""], ""cool type"": [], ""end temperature"": [""RT""], ""remark"": []}}",1,,"As2O3, CeO2",,10.1016/j.solidstatesciences.2014.08.005,2014,uncertain phase percentage,FALSE
Ce-Bi-O,mp-23003,"[9099, 419606]",Ce2BiO2,0,I4/mmm,y,y,1770,0,vacuum,{},"{""step1"": {""cool rate"": [{""value"": ""50"", ""unit"": ""C/h""}], ""cool time"": [], ""cool medium"": [], ""cool type"": [], ""end temperature"": [""RT""], ""remark"": []}}",2,,"Ce2O3, Bi, CeBi",,10.1016/j.jallcom.2008.09.181,2009,,FALSE
Ce-Cr-O,mp-1194060,[985],CeCr2O10,0.412900286,P2_1/m,?,?,,,,{},{},,,,,,,ICSD 985 contain hydrogen,N/A
Ce-Cr-O,mp-20530,[28931],CeCrO3,0.214286796,Pm-3m,y,y,1173,AP,,{},{},1,,"Cr2O3, Ce2O3",,10.1021/ja01633a031,1954,,FALSE
Ce-Ga-O,mp-22540,[76048],CeGaO3,0.871742584,Pm-3m,y,?,,,,{},{},,,,,"Atti della Accademia Nazionale dei Lincei, Classe di Scienze Fisiche, Matematiche e Naturali, Rendiconti 17, 48 (1954)",1954,might be old refinement of mp-1019598,FALSE
Ce-Ga-O,mp-1019598,[183679],CeGaO3,0.12483253,Pnma,y,y,,,,{},{},,,,,10.1016/j.physb.2011.12.113,2012,"modelling of orthorhombic CeGaO3, which can be synthesized via solid state synthesis: 10.1111/j.1151-2916.2002.tb00533.x",FALSE
Ce-Ga-O,mp-33365,[55629],CeGaO3,0.225281268,Pm-3m,y,?,,,,{},{},,,,,10.1111/j.1151-2916.2002.tb00533.x,2004,other refinement of mp-1019598,FALSE
Ce-Ge-O,mp-697672,[83342],Ce2Ge3O9,0.049620875,P-1,n,n,,,,{},{},,,,hydrothermal,10.1524/zkri.1996.211.1.4,1991,,TRUE
Ce-Mo-O,mp-559828,[35118],Ce2Mo4O15,0.023554747,P-1,y,y,973,AP,,{},{},1,,"MoO3, CeO2",,10.1016/0022-4596(82)90360-7,1982,,FALSE
Ce-Mo-O,mp-639904,[419443],Ce3MoO7,0.129895121,P2_12_12_1,y,y,1673,0,vacuum,{},"{""step1"": {""cool rate"": [{""value"": ""100"", ""unit"": ""C/h""}], ""cool time"": [], ""cool medium"": [], ""cool type"": [], ""end temperature"": [{""value"": ""1100"", ""unit"": ""C""}], ""remark"": []}, ""step2"": {""cool rate"": [], ""cool time"": [], ""cool medium"": [], ""cool type"": [""furnace cool""], ""end temperature"": [""RT""], ""remark"": []}}",1,,"CeO2, MoO3, Mo",,10.1016/j.jssc.2009.01.038,2009,,FALSE
Ce-Mo-O,mp-510058,[281369],CeMo5O8,0.479025564,P2_1/c,y,y,1973,0,vacuum,{},"{""step1"": {""cool rate"": [{""value"": ""50"", ""unit"": ""C/h""}], ""cool time"": [], ""cool medium"": [], ""cool type"": [], ""end temperature"": [{""value"": ""1100"", ""unit"": ""C""}], ""remark"": []}, ""step2"": {""cool rate"": [], ""cool time"": [], ""cool medium"": [], ""cool type"": [""furnace cool""], ""end temperature"": [""RT""], ""remark"": []}}",1,y,"CeO2, Mo, MoO3",,10.1107/S0108768103011194,2003,,FALSE
Ce-Nb-O,mp-557564,[414675],CeNbO4,0.002418274,I4_1/a,y,y,,,,{},{},,,,,10.1107/S0108270104003300,2004,high temperature phase of mp-7550,FALSE
Ce-Nb-O,mp-7550,[16369],CeNbO4,0,C2/c,y,y,1673,AP,,{},"{""step1"": {""cool rate"": [], ""cool time"": [], ""cool medium"": [""water""], ""cool type"": [""quench""], ""end temperature"": [""RT""], ""remark"": []}}",2,,"CeO2, Ta2O5",,10.1016/0022-4596(80)90489-2,1980,,FALSE
Ce-Pb-O,mp-510369,[240270],Ce5Pb3O,0,I4/mcm,n,n,,,,{},{},,,"Ce, Co, Pb",flux,10.1021/cm0352605,2004,,FALSE
Ce-Rh-O,mp-1200659,[423111],CeRh2O5,0.012359145,Pnma,n,n,,,,{},{},,,"CeO2, Rh2O3",flux,10.1016/j.jssc.2011.04.005,2011,various solid state reactions have been attempted but failed,FALSE
Ce-Sb-O,mp-20356,[9100],Ce2SbO2,0,I4/mmm,y,y,1073,,,{},{},1,,"Ce2O3, Ce, Sb",,10.1107/S0567740871003066,1971,,FALSE
Ce-Sb-O,mp-1197286,[414018],Ce9Sb5O5,0.023504832,P4/n,y,y,1770,,Ar,{},"{""step1"": {""cool rate"": [{""value"": ""50"", ""unit"": ""C/h""}], ""cool time"": [], ""cool medium"": [], ""cool type"": [], ""end temperature"": [""RT""], ""remark"": []}}",2,,"Ce, Sb, Sb2O3",,10.1002/zaac.200400228,2004,,TRUE
Ce-Sc-O,mp-777413,[195596],CeScO3,0.024659748,Pnma,n,n,,,,{},{},,,,"combustion, reduction",10.1021/acs.inorgchem.7b01042,2017,,FALSE
Ce-Se-O,mp-1198305,[424094],Ce10Se14O,0.012444446,I4_1/acd,n,n,,,,{},{},,,"Ce, SeO2, Se",flux,10.3390/cryst2031136,2012,,FALSE
Ce-Se-O,mp-638687,[416078],Ce2Se3O9,0.099461551,Pnma,n,n,,,,{},{},,,"Ce, CeO2, SeO2",flux,10.1002/zaac.200500513,2006,,FALSE
Ce-Se-O,mp-1205034,[65931],Ce2Se4O17,0.140125112,Cc,?,?,,,,{},{},,,,,,,ICSD 65931 contain hydrogen,N/A
Ce-Se-O,mp-552177,[419127],Ce4Se3O4,0.012400807,Amm2,y,y,1023,0,vacuum,{},"{""step1"": {""cool rate"": [{""value"": ""5"", ""unit"": ""C/h""}], ""cool time"": [], ""cool medium"": [], ""cool type"": [], ""end temperature"": [""RT""], ""remark"": []}}",1,,"Ce, Se, SeO2",,10.1021/ic800233c,2008,,FALSE
Ce-Se-O,mp-541090,[60778],CeSe2O6,0,P2_1/c,y,y,543,0,vacuum,{},{},1,,"SeO2, CeO2",,10.1107/S0108270186091795,1986,,TRUE
Ce-Se-O,mp-21838,[39292],CeSe2O8,0,Pbca,?,?,,,,{},{},,,,,"Soviet Physics, Crystallography 35, 640 (1990)",1990,translation issue: russian,FALSE
Ce-Ta-O,mp-505070,[66281],CeTa3O9,0.018563586,C2/m,y,n,,,,{},{},,,,chemical transport reaction,10.1002/zaac.19885650108,1988,"from abstract; other phase of orthorhombic CeTa3O9, which can be synthesized via solid state synthesis: 10.1016/S0022-3697(99)00227-9",FALSE
Ce-Ta-O,mp-22074,"[415427, 16368]",CeTaO4,0,P2_1/c,y,y,1773,AP,,{},"{""step1"": {""cool rate"": [], ""cool time"": [], ""cool medium"": [""water""], ""cool type"": [""quench""], ""end temperature"": [""RT""], ""remark"": []}}",2,,"CeO2, Ta2O5",,10.1016/0022-4596(80)90489-2,1980,,FALSE
Ce-Te-O,mp-31248,[413652],Ce2Te4O11,0.079662381,C2/c,n,n,,,,{},{},,,"TeO2, CsCl, Ce2O3",flux,10.1515/znb-2004-0802,2004,,TRUE
Ce-Te-O,mp-4873,"[89558, 9101]",Ce2TeO2,0,I4/mmm,n,n,,,,{},{},,,"CsCl, TeO2, Te",flux,10.1002/(SICI)1521-3749(199911)625:11<1833::AID-ZAAC1833>3.0.CO;2-8,1999,,TRUE
Ce-Te-O,mp-4599,"[94462, 69737]",CeTe2O6,0.011087027,P2_1/c,y,y,973,AP,,{},{},1,,"TeO2, CeO2",,10.1016/0022-5088(91)90008-R,1991,,FALSE
Ce-V-O,mp-18769,"[63521, 99834, 185832, 165721, 162748]",CeVO3,0.052956026,Pnma,y,y,1823,0,vacuum,{},"{""step1"": {""cool rate"": [{""value"": ""600"", ""unit"": ""C/h""}], ""cool time"": [], ""cool medium"": [], ""cool type"": [], ""end temperature"": [""RT""], ""remark"": []}}",1,,"CeO2, VO",,10.1016/S0925-8388(02)00209-8,2002,,FALSE
Ce-V-O,mp-22593,[28926],CeVO3,0.229860392,Pm-3m,y,?,,,,{},{},,,,,,,might be old refinement of mp-18769,N/A
Ce-V-O,mp-1191330,"[66034, 183205, 183203]",CeVO4,0.109153159,P2_1/c,y,y,,,,{},{},,,,,10.1515/znb-1990-0505,1990,high pressure phase of mp-19214,FALSE
Ce-V-O,mp-19214,"[15612, 183204, 202425, 247450, 66033, 78075, 183202, 157326]",CeVO4,0.055798554,I4_1/amd,y,y,1273,,,{},"{""step1"": {""cool rate"": [], ""cool time"": [], ""cool medium"": [], ""cool type"": [""quench""], ""end temperature"": [""RT""], ""remark"": []}}",2,,"CeO2, V2O5",,10.1515/znb-1990-0505,1990,,TRUE
Ce-W-O,mp-17686,[401920],Ce2W3O12,0.079050858,C2/c,n,n,,,,{},{},,,"WO3, CeO2",from melt,10.1515/znb-1995-1013,1995,,TRUE
Ce-Zr-O,mp-560329,"[154755, 168596, 168600, 168597, 168598, 168599, 168595]",Ce2Zr2O7,0,Fd-3m,y,y,1873,,"air,Ar/H2","{""step1"": {""grind method"": [""ball milling""], ""wet/dry"": [], ""liquid"": []}}",{},2,,"CeO2, ZrN",,10.1007/s00269-010-0356-5,2010,,FALSE
Ce-Zr-O,mp-1019589,[164739],Ce3Zr5O16,0.04546408,C222,?,?,,,,{},{},,,,,10.1021/jp9024156,2009,modelling of CexZr1-xO2,FALSE
Ce-Zr-O,mp-1019591,[164742],Ce3ZrO8,0.032531527,C2/c,?,?,,,,{},{},,,,,10.1021/jp9024156,2009,modelling of CexZr1-xO2,FALSE
Ce-Zr-O,mp-1019595,[164741],Ce5Zr3O16,0.039207474,C222,?,?,,,,{},{},,,,,10.1021/jp9024156,2009,modelling of CexZr1-xO2,FALSE
Ce-Zr-O,mp-1191683,[164743],Ce7ZrO16,0.021445614,P4/mmm,?,?,,,,{},{},,,,,10.1021/jp9024156,2009,modelling of CexZr1-xO2,FALSE
Ce-Zr-O,mp-1019600,[164738],CeZr3O8,0.044384255,C2/c,?,?,,,,{},{},,,,,10.1021/jp9024156,2009,modelling of CexZr1-xO2,FALSE
Ce-Zr-O,mp-1019601,[164737],CeZr7O16,0.044992173,P-4m2,?,?,,,,{},{},,,,,10.1021/jp9024156,2009,modelling of CexZr1-xO2,FALSE
Ce-Zr-O,mp-4843,"[420824, 90465, 90466]",CeZrO4,0.063025066,P2_13,y,n,,,,{},{},,,CeZrO4,,10.1016/S0925-8388(00)01168-3,2000,"other phase of t'-CeZrO4, which can be synthesized via solid state synthesis",FALSE
Ce-Zr-O,mp-1019596,[164740],CeZrO4,0.042696215,P4/nbm,y,y,,,,{},{},,,,,10.1021/jp9024156,2009,"modelling of t'-CeZrO4, which can be synthesized via solid state synthesis: 10.1016/S0925-8388(00)01168-3",FALSE
Co-Ag-O,mp-1078847,[180889],CoAgO2,0.649019554,P6_3/mmc,n,?,,,,{},{},,,,,10.1107/S0108767311006581,2011,other refinement of mp-19178,FALSE
Co-Ag-O,mp-1106049,[261608],CoAgO2,0.077335804,P6_3/mmc,n,n,,,,{},{},,,,,10.1021/ic2002354,2011,other phase of mp-19178,FALSE
Co-Ag-O,mp-19178,"[187261, 246157, 180888]",CoAgO2,0,P6_3/mmc,n,n,,,,{},{},,,,ion exchange,10.1016/j.jssc.2008.07.031,2008,,FALSE
Co-As-O,mp-705094,[419758],Co2As2O5,0.024648416,P-1,n,n,,,,{},{},,,,,10.1002/zaac.200800232,2008,unintended product; minority phase,FALSE
Co-As-O,mp-1204772,[261144],Co2As2O7,0.009097086,P-1,y,y,1173,AP,,{},"{""step1"": {""cool rate"": [], ""cool time"": [{""value"": ""3"", ""unit"": ""hour""}], ""cool medium"": [], ""cool type"": [], ""end temperature"": [""RT""], ""remark"": []}}",1,,"As2O5, Co(NO3)2",,10.1016/0022-4596(90)90109-B,1990,,FALSE
Co-As-O,mp-1196672,"[74294, 78353]",Co2As2O9,0.239344497,P2_1/c,?,?,,,,{},{},,,,,,,"ICSD 74294, 78353 contain hydrogen",N/A
Co-As-O,mp-1203275,"[100446, 4286]",Co2AsO5,0.049442156,Pnnm,?,?,,,,{},{},,,,,,,"ICSD 100446, 4286 contain hydrogen",N/A
Co-As-O,mp-21664,[59000],Co3As2O8,0.475943686,P2_1/c,n,n,,,,{},{},,,,,10.1002/zaac.19845171015,1984,other phase of mp-562111,FALSE
Co-As-O,mp-562111,[23547],Co3As2O8,0.049360394,P2_1/c,n,n,,,,{},{},,,hydrated Co3(AsO4)2,decomposition,10.1139/v70-145,1970,,FALSE
Co-As-O,mp-19292,[80350],CoAs2O6,0,P-31m,y,y,923,AP,,{},{},1,,"As2O5, CoO",,10.1006/jssc.1995.1361,1955,,FALSE
Co-As-O,mp-1201698,[32025],CoAsO5,0.319965672,P-1,?,?,,,,{},{},,,,,,,ICSD 32025 contain hydrogen,N/A
Co-Bi-O,mp-1188346,[247467],CoBiO3,0.092076715,Pnma,y,y,,,,{},{},,,,,10.1021/ja102987d,2010,high pressure phase of mp-545522,FALSE
Co-Bi-O,mp-545522,"[157833, 247466]",CoBiO3,0,P4mm,y,y,1473,6,,{},{},1,,"Bi2O3, Co3O4,  KClO3",,10.1021/ja102987d,2010,,FALSE
Co-Cu-O,mp-20334,[33996],CoCu2O3,0.071727935,Pmmn,y,y,1313,,O2,"{""step1"": {""grind method"": [""agate mortar""], ""wet/dry"": [], ""liquid"": []}}","{""step1"": {""cool rate"": [], ""cool time"": [], ""cool medium"": [], ""cool type"": [""quench""], ""end temperature"": [""RT""], ""remark"": []}}",1,,"Co3O4, CuO",,10.1016/j.jmmm.2011.06.054,2011,ICSD 33996 doi not working; off-stoichiometric,FALSE
Co-Cu-O,mp-504711,[27803],CoCuO2,0.217206389,R-3m,n,n,,,,{},{},,,"CuCl, LiCoO2",ion exchange,10.1016/j.jallcom.2009.09.124,2010,,FALSE
Co-Ge-O,mp-28961,[79717],Co10Ge3O16,0.067518845,R-3m,y,y,1333,AP,,"{""step1"": {""grind method"": [""agate mortar""], ""wet/dry"": [], ""liquid"": []}}",{},1,,"Co3O4, GeO2",,10.1134/S1063783407030201,2007,,FALSE
Co-Ge-O,mp-18758,"[29348, 21115]",Co2GeO4,0,Fd-3m,y,y,1673,AP,,{},"{""step1"": {""cool rate"": [], ""cool time"": [], ""cool medium"": [""water""], ""cool type"": [""quench""], ""end temperature"": [""RT""], ""remark"": []}}",2,,"CoO, GeO2",,10.1016/0022-1902(73)80531-7,1973,,FALSE
Co-Mo-O,mp-17824,"[10143, 248081]",Co2Mo3O8,0.504217671,P6_3mc,y,y,1250,0,vacuum,{},{},1,,"CoO, MoO2",,10.1016/S0925-8388(98)00684-7,1998,,FALSE
Co-Mo-O,mp-1105747,[419795],CoMo4O15,0.25972057,P-1,?,?,,,,{},{},,,,,,,ICSD 419795 contain hydrogen,N/A
Co-Mo-O,mp-19435,"[81061, 281235]",CoMoO4,0.114015779,P2/c,y,y,,,,{},{},,,,,10.1016/0304-8853(95)00516-1,1995,high pressure phase of mp-17289,FALSE
Co-Mo-O,mp-17289,[23808],CoMoO4,0.012773943,C2/m,y,y,1273,AP,,{},{},1,,"CoO, MoO2",,10.1016/S0925-8388(98)00684-7,1998,,FALSE
Co-Pd-O,mp-18919,[31917],CoPdO2,0.225481514,R-3m,y,y,1073,0.3,,{},{},1,,"PdO, CoO",,10.1021/ic50098a011,1971,,FALSE
Co-Pt-O,mp-19238,[35338],CoPt3O6,0,Cmmm,y,y,1123,0.3,Ar,{},{},1,,"CoO, PtO2",,10.1107/S010876818300230X,1983,,FALSE
Co-Pt-O,mp-19210,[31916],CoPtO2,0,R-3m,y,y,1223,0.3,,{},{},1,,"PtO2, Co3O4",,10.1021/ic50098a011,1971,,FALSE
Co-Re-O,mp-550479,[51015],CoRe2O8,0.000219243,P-3,n,n,,,,{},{},,,,decomposition,10.1006/jssc.1998.7806,1998,,FALSE
Co-Re-O,mp-28783,[72872],CoReO4,0.192660075,Cmmm,y,y,1573,5.8,,{},{},1,,"ReO3, Co3O4",,10.1021/ic50145a032,1975,,FALSE
Co-Rh-O,mp-546936,[109301],CoRh2O4,0,Fd-3m,y,y,1123,AP,,{},"{""step1"": {""cool rate"": [], ""cool time"": [], ""cool medium"": [], ""cool type"": [""quench""], ""end temperature"": [""RT""], ""remark"": []}}",2,,"Co, Rh",,10.1016/0254-0584(84)90048-8,1984,,FALSE
Co-Sb-O,mp-1192102,[247302],Co2Sb2O7,0.139725645,Fd-3m,y,y,723,AP,,{},{},2,,"Co(Ac)2·4H2O, Sb2O5·xH2O",,10.1016/j.jssc.2010.01.025,2010,,FALSE
Co-Sb-O,mp-1193389,"[262627, 262626]",CoSb2O4,0,P4_2/mbc,y,y,973,0,vacuum,{},{},1,,"CoO, Sb2O3",,10.1016/j.jssc.2012.01.032,2012,,FALSE
Co-Sb-O,mp-21908,"[203094, 108964]",CoSb2O6,0,P4_2/mnm,y,y,1323,AP,,{},{},1,,"CoO, Sb2O3",,10.1016/0022-4596(89)90049-2,1989,excess Sb2O3,FALSE
Co-Se-O,mp-18973,"[169716, 169715, 49916, 71537]",CoSe2O5,0,Pbcn,n,n,,,,{},{},,,,hydrothermal,10.1103/PhysRevB.82.014411,2010,,FALSE
Co-Se-O,mp-22616,"[155490, 496, 155489]",CoSeO3,0.191350011,Pnma,y,y,1123,3.5,,{},"{""step1"": {""cool rate"": [], ""cool time"": [], ""cool medium"": [], ""cool type"": [""quench""], ""end temperature"": [""RT""], ""remark"": []}}",1,,"H2SeO3, CoO",,10.1103/PhysRevB.73.104442,2006,,FALSE
Co-Se-O,mp-562826,[80401],CoSeO3,0,C2/c,y,n,,,,{},{},,,,hydrothermal,10.1006/jssc.1995.1395,1995,other phase of mp-22616,FALSE
Co-Se-O,mp-504678,[25699],CoSeO4,0,Pnma,n,n,,,,{},{},,,,decomposition,10.1016/S0040-6031(97)00090-7,1997,,FALSE
Co-Se-O,mp-551407,[109072],CoSeO4,0.005124571,Cmcm,n,n,,,,{},{},,,,,10.1524/zkri.1964.120.4-5.317,1964,high temperature/pressure phase of mp-504678,FALSE
Co-Te-O,mp-18855,[50702],Co2Te3O8,0,C2/c,y,y,1023,AP,,"{""step1"": {""grind method"": [""agate mortar""], ""wet/dry"": [], ""liquid"": []}}",{},3,,"CoCl2·2H2O, TeO2",,10.1103/PhysRevB.99.245125,2019,,FALSE
Co-Te-O,mp-1202680,[294],Co3Te2O8,0.42668422,P6_3mc,?,?,,,,{},{},,,,,,,ICSD 294 contain hydrogen,N/A
Co-Te-O,mp-645717,"[183803, 183802, 183805, 249133, 183804]",Co3TeO6,0,C2/c,y,y,970,AP,,{},{},3,,"Co(NO3)2·H2O, H2TeO4·H2O",,10.1016/j.materresbull.2011.10.003,2012,,FALSE
Co-Te-O,mp-562042,[25104],Co6Te5O16,0,Pnma,?,?,,,,{},{},,,,,10.1002/zaac.654270306,1976,insufficient information: no synthesis information,FALSE
Co-Te-O,mp-1198962,[250507],CoTe6O13,0.08226579,R-3,y,y,893,,N2,{},{},1,,"CoCO3, TeO2",,10.1039/B300573A ,2003,,FALSE
Co-W-O,mp-19092,[15851],CoWO4,0,P2/c,y,y,1173,AP,,"{""step1"": {""grind method"": [""ball milling""], ""wet/dry"": [], ""liquid"": [""deionized water""]}}","{""step1"": {""cool rate"": [{""value"": ""300"", ""unit"": ""C/h""}], ""cool time"": [], ""cool medium"": [], ""cool type"": [], ""end temperature"": [""RT""], ""remark"": []}}",6,,"Co3O4, WO3",,10.1016/j.jeurceramsoc.2006.05.085,2007,,FALSE
Cr-Ag-O,mp-27168,[2433],Cr2Ag2O7,0.02017021,P-1,y,y,473,AP,,{},{},1,,"CH3COOAg, (NH4)2Cr2O7",,10.1016/j.apsusc.2018.06.237,2018,,FALSE
Cr-Ag-O,mp-546111,[155507],Cr3AgO8,0,C2/m,y,?,,,,{},{},,,,,10.1103/PhysRevB.73.184101,2006,"modelling of AgCr3O8; AgCr3O8 has been synthesized via solid state reaction, but different lattice parameters: 10.1016/0013-4686(93)80051-Z",FALSE
Cr-Ag-O,mp-542882,"[252779, 160644, 16298]",CrAg2O4,0.022906971,Pnma,y,y,573,AP,,{},{},1,,"CH3COOAg, (NH4)2Cr2O7",,10.1016/j.apsusc.2018.06.237,2018,ICSD 160644 not found; inhomogeneous,FALSE
Cr-Ag-O,mp-19378,"[4149, 25624]",CrAgO2,0,R-3m,y,y,773,AP,,{},{},1,,"CH3COOAg, (NH4)2Cr2O7",,10.1016/j.apsusc.2018.06.237,2018,,FALSE
Cr-As-O,mp-1197025,[100709],Cr2As6O19,0.043902095,Pmmn,?,?,,,,{},{},,,,,,,ICSD 100709 contain hydrogen,N/A
Cr-As-O,mp-19077,[62132],CrAsO4,0,Pnma,n,n,,,,{},{},,,,hydrothermal,10.1021/ic00267a033,1987,beta phase ,FALSE
Cr-Bi-O,mp-30205,[51716],Cr2Bi6O15,0,Ccc2,y,y,923,AP,,{},"{""step1"": {""cool rate"": [], ""cool time"": [], ""cool medium"": [], ""cool type"": [""quench""], ""end temperature"": [""RT""], ""remark"": []}}",1,,"Bi2O3, Cr2O3",,10.1006/jssc.2001.9385,2002,,FALSE
Cr-Bi-O,mp-744682,[68367],Cr8Bi4O29,0.034728645,P-1,n,n,,,,{},{},,,"H2O, CrO3, Bi(NO3)3·5H2O",wet synthesis,"Revue de Chimie Minerale 24, 631 (1987)",1987,,TRUE
Cr-Bi-O,mp-705013,[172004],CrBi8O15,0.002953906,P2_1/m,n,n,,,,{},{},,,"NaBiO3·xH2O, K2CrO4, H2O",hydrothermal,10.1016/j.jssc.2005.11.038,2006,another paper tried solid state synthesis but failed: 10.1016/j.jnucmat.2017.01.052,FALSE
Cr-Bi-O,mp-546027,[246425],CrBiO3,0.014705041,R3c,y,?,,,,{},{},,,,,10.1103/PhysRevB.72.214105,2005,modelling of R3c CrBiO3,FALSE
Cr-Bi-O,mp-559851,"[174403, 160454]",CrBiO3,0.01120269,Pnma,y,y,,,,{},{},,,,,10.1021/cm800375d,2008,high temperature phase of mp-23456,FALSE
Cr-Bi-O,mp-23456,"[174405, 160458, 160457, 174406, 160456, 160455, 174404]",CrBiO3,0.022682788,C2/c,y,y,1653,6,,{},"{""step1"": {""cool rate"": [], ""cool time"": [], ""cool medium"": [], ""cool type"": [""quench""], ""end temperature"": [""RT""], ""remark"": []}}",1,,"Bi2O3, Cr2O3",,10.1021/cm800375d,2008,,FALSE
Cr-Bi-O,mp-1193441,"[36107, 28458]",CrBiO5,0.12495181,P2_1/c,?,?,,,,{},{},,,,,,,"ICSD 36107, 28458 contain hydrogen",N/A
Cr-Bi-O,mp-1199140,[28457],CrBiO5,0.108393184,Pbca,?,?,,,,{},{},,,,,,,ICSD 28457 contain hydrogen,N/A
Cr-Cd-O,mp-19262,[37428],Cr2CdO4,0,Fd-3m,y,y,,0,vacuum,{},{},,,"CdO, Cr2O3",,10.1103/PhysRevB.95.224101,2017,,FALSE
Cr-Cd-O,mp-17759,[18119],CrCdO4,0.013107262,C2/m,n,n,,,,{},{},,,,,10.1016/S1381-1169(01)00262-X,2001,ICSD 18119 doi not working; high temperature phase of mp-18781; beta phase,FALSE
Cr-Cd-O,mp-18781,[18118],CrCdO4,0,Cmcm,n,n,,,,{},{},,,,precipitation,10.1016/S1381-1169(01)00262-X,2001,ICSD 18119 doi not working (correct doi: 10.1524/zkri.1969.130.16.112); inhomogeneous; alpha phase,FALSE
Cr-Co-O,mp-20758,"[61612, 69503]",Cr2CoO4,0,Fd-3m,y,y,1500,AP,,{},"{""step1"": {""cool rate"": [], ""cool time"": [], ""cool medium"": [], ""cool type"": [""quench""], ""end temperature"": [""RT""], ""remark"": []}}",5,,"Co3O4, Cr2O3",,10.1016/S0277-5387(00)84438-1,1986,,FALSE
Cr-Co-O,mp-18788,[23492],CrCoO4,0,Cmcm,y,y,623,0.08,,{},{},1,,"CoO, Cr(OH)3",,10.1063/1.1685022,1971,,FALSE
Cr-Cu-O,mp-504573,[246081],Cr2CuO4,0.022422855,Fd-3m,y,y,,,,{},{},,,,,10.1016/j.jssc.2008.05.018,2008,high temperature phase of mp-1103973,FALSE
Cr-Cu-O,mp-1103973,"[246080, 80476, 167460, 59266, 84378]",Cr2CuO4,0.023419503,I4_1/amd,y,y,1173,AP,,{},{},1,,"Cr2O3, CuO",,10.1107/S0108270197000486,1997,inhomogeneous,FALSE
Cr-Cu-O,mp-546035,[155506],Cr3CuO8,0.049114729,C2/m,?,?,,,,{},{},,,,,10.1103/PhysRevB.73.184101,2006,modelling of Cr3CuO8,FALSE
Cr-Cu-O,mp-505562,"[82065, 402289]",CrCuO2,0.00036324,P6_3/mmc,y,y,,,,{},{},,,,,10.1006/jssc.1996.0109,1996,high temperature phase of mp-510625; 2H phase,FALSE
Cr-Cu-O,mp-510625,"[194152, 194151, 163255, 157800, 163254, 163253, 189047, 402290, 26676, 184467]",CrCuO2,0,R-3m,y,y,1473,AP,,"{""step1"": {""grind method"": [""agate mortar""], ""wet/dry"": [], ""liquid"": []}}","{""step1"": {""cool rate"": [], ""cool time"": [], ""cool medium"": [""air""], ""cool type"": [""quench""], ""end temperature"": [""RT""], ""remark"": []}}",1,,"Cu2O3, Cr2O3",,10.1063/1.4896952,2014,3R phase,FALSE
Cr-Cu-O,mp-504927,"[60825, 183216]",CrCuO4,0.033138842,Cmcm,?,?,,,,{},{},,,"Cr2O3, CuO",,https://gallica.bnf.fr/ark:/12148/bpt6k40013/f1332.item,1962,minority phase: 15%,TRUE
Cr-Fe-O,mp-1104680,[183968],Cr2FeO4,0,I4_1/amd,y,y,,,,{},{},,,,,10.1007/s00269-011-0468-6,2011,high pressure phase of mp-20168,FALSE
Cr-Fe-O,mp-20168,"[183963, 183965, 250575, 183966, 171121, 183961, 183962, 183960, 43269, 44526, 183964, 183967]",Cr2FeO4,0.0027874,Fd-3m,y,y,1473,,Ar/CO2/H2,{},{},1,,"Fe2O3, Cr2O3",,10.2138/am.2014.4736,2014,,FALSE
Cr-Fe-O,mp-1192780,[192388],Cr2FeO4,0.082289893,Pnma,y,y,,,,{},{},,,,,10.2138/am.2014.4736,2014,high temperature/pressure phase of mp-20168,FALSE
Cr-Fe-O,mp-1196629,[34470],Cr4Fe2O19,0.557831545,P2/c,?,?,,,,{},{},,,,,,,ICSD 34470 contain hydrogen,N/A
Cr-Fe-O,mp-1078458,[252042],CrFeO3,0.009988678,R-3,y,y,1223,AP,,{},{},2,,"Fe2O3, Cr2O3",,10.1016/j.elspec.2013.10.004,2013,,FALSE
Cr-Hg-O,mp-1192977,[14176],Cr2Hg2O9,0.159288382,C2/c,?,?,,,,{},{},,,,,,,ICSD 14176 contain hydrogen,N/A
Cr-Hg-O,mp-558700,[416208],Cr2Hg6O9,0.07899486,P2_12_12_1,n,n,,,,{},{},,,"Hg, K2Cr2O7, H2O",hydrothermal,10.1016/j.jssc.2006.04.044,2006,,FALSE
Cr-Hg-O,mp-21074,"[245275, 43451]",Cr2HgO4,0,Fd-3m,y,y,743,0,vacuum,{},{},1,y,"HgO, CrO3",,10.1107/S1600536806033952,2006,inhomogeneous,FALSE
Cr-Hg-O,mp-559125,[416169],Cr2HgO7,0.017574729,P3_2,y,y,473,,,{},{},1,,"HgO, CrO3",,10.1007/s00706-006-0479-z,2006,excess CrO3,FALSE
Cr-Hg-O,mp-559772,[416209],CrHg3O5,0.056513986,Pca2_1,n,n,,,,{},{},,,Hg6Cr2O9,oxidation,10.1016/j.jssc.2006.04.044,2006,,FALSE
Cr-Hg-O,mp-29112,[81605],CrHg5O6,0.042961915,C2/c,n,n,,,,{},{},,,,natural mineral,www.researchgate.net/publication/292014961_The_crystal_structure_of_wattersite_Hg4_1Hg2Cr6O6,1995,,FALSE
Cr-Hg-O,mp-19155,"[2224, 416148]",CrHgO4,0.003505865,P2_1/c,n,n,,,,{},{},,,,,10.1515/znb-2006-0609,2006,other phase of mp-19155,FALSE
Cr-Hg-O,mp-19380,[416147],CrHgO4,0,Cmcm,n,n,,,,{},{},,,"HgO, NaOH, HgCl2, CrO3",hydrothermal,10.1515/znb-2006-0609,2006,inhomogeneous,FALSE
Cr-In-O,mp-560181,[155504],Cr3InO8,0.10400914,C2/m,?,?,,,,{},{},,,,,10.1103/PhysRevB.73.184101,2006,modelling of Cr3InO8,FALSE
Cr-In-O,mp-756147,[185586],CrInO3,0.051255895,Pnma,y,y,1500,6,,{},"{""step1"": {""cool rate"": [], ""cool time"": [], ""cool medium"": [], ""cool type"": [""quench""], ""end temperature"": [""RT""], ""remark"": []}}",1,,"In2O3, Cr2O3",,10.1021/cm3009144,2012,,FALSE
Cr-Mo-O,mp-647862,"[418845, 418846, 418848, 418847]",Cr2Mo3O12,0.115575213,Pbcn,y,y,,,,{},{},,,,,10.1016/j.jssc.2008.03.015,2008,high temperature phase of mp-704707,FALSE
Cr-Mo-O,mp-704707,[62831],Cr2Mo3O12,0,P2_1/c,y,y,1173,AP,,"{""step1"": {""grind method"": [""mortar""], ""wet/dry"": [], ""liquid"": []}}","{""step1"": {""cool rate"": [], ""cool time"": [], ""cool medium"": [], ""cool type"": [""slow cooling""], ""end temperature"": [""RT""], ""remark"": []}}",1,,"Cr2O3, MoO3",,10.1088/1674-1056/23/6/066501,2014,,FALSE
Cr-Ni-O,mp-19303,"[193931, 193990, 28835, 280062, 31299, 84377, 37427, 280061, 31298]",Cr2NiO4,0.044249454,Fd-3m,y,y,,,,{},{},,,,,10.1134/S1063783414040209,2014,energy above hull looks suspicious (transition temperature at 310); high temperature phase of mp-19344,FALSE
Cr-Ni-O,mp-19344,"[193931, 193932, 193990, 31300, 28835, 280062, 37023, 31299, 84377, 37427, 280061, 31298]",Cr2NiO4,0.004554593,I4_1/amd,y,y,1820,AP,,{},{},2,,"Cr2O3, NiO",,10.1134/S1063783414040209,2014,,FALSE
Cr-Ni-O,mp-18726,"[18116, 23493]",CrNiO4,0,Cmcm,y,y,1073,0.1,O2,{},"{""step1"": {""cool rate"": [], ""cool time"": [], ""cool medium"": [""cold water""], ""cool type"": [""quench""], ""end temperature"": [""RT""], ""remark"": []}}",1,,"Ni(OH)2, Cr2O3·xH2O",,10.1111/j.1151-2916.1968.tb15930.x,1968,ICSD 18116 doi not working,FALSE
Cr-Pb-O,mp-22373,"[710043, 201562, 29269, 34831]",CrPb2O5,0,C2/m,y,y,923,AP,,{},{},2,,"PbO, Cr2O3",,10.1063/1.333271,1984,,FALSE
Cr-Pb-O,mp-705034,[99433],CrPb5O8,0.015161741,P2_1/c,y,y,1173,AP,,{},{},1,,"PbO, Pb2O(CrO4)",,10.1016/j.jssc.2003.11.005,2004,,FALSE
Cr-Pb-O,mp-22364,"[194155, 160196]",CrPbO3,0.309145738,Pm-3m,y,y,1073,8,,{},"{""step1"": {""cool rate"": [], ""cool time"": [], ""cool medium"": [], ""cool type"": [""quench""], ""end temperature"": [""RT""], ""remark"": []}}",1,,"CrO2, PbO",,10.1016/j.jssc.2007.09.017,2007,,FALSE
Cr-Pb-O,mp-542031,"[91735, 26484]",CrPbO4,0.020387014,Pnma,y,y,,,,{},{},,,,,10.1180/002646100549193,2000,high temperature phase of mp-19146,FALSE
Cr-Pb-O,mp-19146,"[28386, 24607, 40920, 23809]",CrPbO4,0,P2_1/c,y,y,923,AP,,{},{},1,,"PbO, Cr2O3",,10.1016/j.jnucmat.2008.02.010,2008,,FALSE
Cr-Pd-O,mp-1063607,"[193884, 193886, 193885]",CrPdO2,0,R-3m,?,?,,,,{},{},,,,,10.1021/ic50098a011,1969,"insufficent information: paper suggested it can be synthesized via high pressure and temperature solid state reaction, but no information",FALSE
Cr-Re-O,mp-21241,[173874],Cr2ReO6,0.047306386,P4_2/mnm,y,y,1273,6,,{},"{""step1"": {""cool rate"": [], ""cool time"": [], ""cool medium"": [], ""cool type"": [""quench""], ""end temperature"": [""RT""], ""remark"": []}}",1,,"Cr2O3, ReO3",,10.1103/PhysRevB.97.014426,2018,inhomogeneous,FALSE
Cr-Re-O,mp-31628,[173875],CrReO4,0.024651969,C2/m,y,y,1623,5,,{},{},1,,"Cr2O3, ReO3; Cr2O3, ReO3, Re",,10.1016/j.jssc.2009.03.025,2009,,FALSE
Cr-Se-O,mp-562099,[82026],Cr2Se6O15,0.103839095,P2_1/c,y,y,673,0,vacuum,{},"{""step1"": {""cool rate"": [], ""cool time"": [], ""cool medium"": [], ""cool type"": [""slow cooling""], ""end temperature"": [""RT""], ""remark"": []}}",1,,"Cr2O3, SeO2",,10.1006/jssc.1996.0092,1996,,FALSE
Cr-Te-O,mp-540537,[1],Cr2Te4O11,0.120101025,P2_1/c,y,y,973,0,vacuum,{},{},1,,"Cr2O3, TeO2",,10.1107/S0567740876002549,1976,,TRUE
Cr-Te-O,mp-21355,"[93212, 24794]",Cr2TeO6,0,P4_2/mnm,y,y,975,AP,,{},{},1,,"Cr2O3, TeO2",,10.1016/S0925-8388(00)01508-5,2001,,FALSE
Cr-W-O,mp-19894,"[20314, 24793]",Cr2WO6,0,P4_2/mnm,y,y,1273,AP,,{},"{""step1"": {""cool rate"": [], ""cool time"": [], ""cool medium"": [], ""cool type"": [""furnace cool""], ""end temperature"": [""RT""], ""remark"": []}}",1,,"Cr2O3, WO3",,10.1016/0022-3697(68)90187-X,1968,,FALSE
Cr-W-O,mp-18405,[36213],CrWO4,0.032846243,Fmmm,y,y,1423,0,vacuum,{},{},1,,"Cr2O3, WO3, WO2",,10.1016/0025-5408(83)90120-4,1983,,FALSE
Cr-W-O,mp-18785,[8269],CrWO4,0,Cmmm,y,?,,,,{},{},,,,,10.1016/0025-5408(83)90120-4,1983,other refinement of mp-18405,FALSE
Cs-Ag-O,mp-8666,"[25745, 40160]",CsAgO,0,I4/mmm,y,y,773,,Ar,{},{},1,,"Ag2O, Cs2O",,10.1002/zaac.19683580507,1968,no access to original paper,TRUE
Cs-Al-O,mp-562441,[69353],Cs3AlO3,0,P2_1/c,y,y,953,,Ar,{},"{""step1"": {""cool rate"": [{""value"": ""30"", ""unit"": ""C/day""}], ""cool time"": [], ""cool medium"": [], ""cool type"": [], ""end temperature"": [""RT""], ""remark"": []}}",1,,"Cs2O, CsAlO2",,10.1016/0167-2738(90)90466-5,1990,,FALSE
Cs-Al-O,mp-866492,[420321],Cs9AlO4,0,I4/mcm,y,y,573,,Ar,{},"{""step1"": {""cool rate"": [], ""cool time"": [{""value"": ""10"", ""unit"": ""hour""}], ""cool medium"": [], ""cool type"": [], ""end temperature"": [{""value"": ""200"", ""unit"": ""C""}], ""remark"": []}, ""step2"": {""cool rate"": [], ""cool time"": [], ""cool medium"": [], ""cool type"": [""furnace cool""], ""end temperature"": [""RT""], ""remark"": []}}",1,,"Al2O3, Cs, Cs2O",,10.1002/zaac.200900193,2009,,TRUE
Cs-Al-O,mp-14069,[28372],CsAlO2,0,Fd-3m,y,y,1123,,Ar,{},{},1,,"Al2O3, Cs2CO3",,10.1016/0167-2738(90)90466-5,1990,,FALSE
Cs-As-O,mp-30300,[413151],Cs3As5O9,0,P31m,y,y,773,,,{},"{""step1"": {""cool rate"": [{""value"": ""25"", ""unit"": ""C/h""}], ""cool time"": [], ""cool medium"": [], ""cool type"": [], ""end temperature"": [""RT""], ""remark"": []}}",1,,"Cs, As2O3",,http://znaturforsch.com/ab/v58b/s58b0620.pdf,2003,,TRUE
Cs-As-O,mp-30119,[412392],Cs3AsO4,0,Pnma,y,y,973,,Ar,{},"{""step1"": {""cool rate"": [], ""cool time"": [], ""cool medium"": [], ""cool type"": [""furnace cool""], ""end temperature"": [""RT""], ""remark"": []}}",1,,"CsO2, As",,10.1515/znb-2002-0601,2002,,TRUE
Cs-As-O,mp-554229,[172984],CsAs3O8,0,C2/c,n,n,,,,{},{},,,"Cs2CO3, Fe2O3, H3AsO4",hydrothermal,10.1107/S0108768106054942,2007,,TRUE
Cs-Au-O,mp-505212,"[79088, 78365]",Cs3AuO,0,P6_3/mmc,y,y,573,,Ar,{},{},1,,"CsO, CsAu",,10.1002/ange.19931050726,1993,,TRUE
Cs-Au-O,mp-572441,[94477],Cs3AuO2,0,P2_1/c,y,y,653,,Ar,{},{},1,,"Cs2O, CsO2, CsAu",,10.1002/1521-3749(200101)627:1<77::AID-ZAAC77>3.0.CO;2-N,2001,,TRUE
Cs-Au-O,mp-510075,"[411334, 95821]",Cs7Au5O2,0,Immm,y,y,698,,Ar,{},{},1,,"CsAu, Au, Cs oxide",,10.1002/1521-3773(20000901)39:17<3066::AID-ANIE3066>3.0.CO;2-J,2000,,FALSE
Cs-Au-O,mp-9986,"[409553, 43006]",CsAuO,0,I4/mmm,n,n,,,,{},{},,,CsAu,oxidation,10.1524/ncrs.2001.216.14.515,2001,,FALSE
Cs-Bi-O,mp-555117,[95897],Cs2Bi4O7,0,C2/c,y,y,973,,,{},"{""step1"": {""cool rate"": [], ""cool time"": [], ""cool medium"": [], ""cool type"": [""furnace cool""], ""end temperature"": [""RT""], ""remark"": []}}",1,,"Cs, Bi2O3",,10.1515/znb-2002-1003,2002,,TRUE
Cs-Bi-O,mp-29505,[406563],Cs3BiO3,0,P2_13,y,y,823,,,{},{},1,,"Cs2O, Bi2O3",,10.1002/zaac.199762301131,2004,,TRUE
Cs-Bi-O,mp-635020,[95894],Cs6Bi4O9,0.01305196,P-1,y,y,973,,,{},"{""step1"": {""cool rate"": [], ""cool time"": [], ""cool medium"": [], ""cool type"": [""furnace cool""], ""end temperature"": [""RT""], ""remark"": []}}",1,,"CsO2, Bi",,10.1515/znb-2002-1003,2002,inhomogeneous,TRUE
Cs-Bi-O,mp-29506,[406564],CsBiO2,0,C2/c,y,y,973,,,{},{},1,,"Cs2O, Bi2O3",,10.1002/zaac.199762301131,2004,,TRUE
Cs-Co-O,mp-540730,[6154],Cs2CoO3,0,Cmce,y,y,,,Ar,{},{},,,"Co3O4, CsO1.48",,10.1002/zaac.19744080111,1974,excess CsO1.48,TRUE
Cs-Cr-O,mp-31378,[170083],Cs2Cr4O13,0.004573334,P2_1/c,n,n,,,,{},{},,,"CrO3, Cs2CO3, CdCO3",evaporation,10.1107/S0108270103029068,2004,,FALSE
Cs-Cr-O,mp-647813,"[30204, 300021]",Cs2CrO4,0,Pnma,y,y,973,,O2,{},{},1,,"Cs2CO3, Cr2O3",,10.1016/S0022-3115(97)00233-X,1997,,FALSE
Cs-Cr-O,mp-1193081,[174316],Cs6Cr2O7,0,P2_1/c,y,y,773,,Ar,{},"{""step1"": {""cool rate"": [{""value"": ""100"", ""unit"": ""C/h""}], ""cool time"": [], ""cool medium"": [], ""cool type"": [], ""end temperature"": [""RT""], ""remark"": []}}",1,,"Cs, CsO2, Cr2O3",,www.researchgate.net/publication/29757291_Neue_Oxoferrate_der_Alkalimetalle_-_Synthesen_und_Kristallchemie,2006,,TRUE
Cs-Cr-O,mp-573422,"[28410, 155503]",CsCr3O8,0,Pnma,y,y,523,AP,,{},{},1,,"CsO, CrO3",,10.1071/CH9762137,1976,inhomogeneous,FALSE
Cs-Cu-O,mp-540999,[39535],Cs2CuO2,1.003900982,I4/mmm,?,?,,,,{},{},,,,,"Zhurnal Neorganicheskoj Khimii 36, 2745 (1991)",1991,translation issue: russian,FALSE
Cs-Cu-O,mp-16543,[94388],Cs3Cu5O4,0,P2_1/c,y,y,833,,,{},"{""step1"": {""cool rate"": [{""value"": ""50"", ""unit"": ""C/h""}], ""cool time"": [], ""cool medium"": [], ""cool type"": [], ""end temperature"": [""RT""], ""remark"": []}}",1,,"Cs0.79, Cu2O",,10.1002/zaac.19835040908,1983,,TRUE
Cs-Cu-O,mp-553303,[413342],CsCu3O2,0,P-3m1,y,y,723,,Ar,"{""step1"": {""grind method"": [""ball milling""], ""wet/dry"": [], ""liquid"": []}}",{},1,,"CsN3, CuO, Cu2O",,10.1002/zaac.200300309,2003,,FALSE
Cs-Cu-O,mp-541037,"[37079, 40161]",CsCuO,0,Cmcm,y,y,673,0,vacuum,{},{},1,,"Cu2O, CsO0.48",,10.1002/zaac.19834970207,1983,,TRUE
Cs-Cu-O,mp-553310,[15097],CsCuO2,0,Cmcm,y,y,655,,O2,{},{},1,,"Cs2O, CuO",,10.1016/0040-6031(95)02575-8,1995,,FALSE
Cs-Fe-O,mp-17443,[33861],Cs2FeO4,0,Pnma,y,y,673,,O2,{},{},1,,"Fe2O3, CsOx",,10.1007/BF02035384,1992,,FALSE
Cs-Fe-O,mp-1191216,[174317],Cs4Fe2O5,0.531915859,C2/c,?,?,773,,Ar,{},{},,,"Cs, CsO2, Fe2O3",,freidok.uni-freiburg.de/data/2942,2006,minority phase,TRUE
Cs-Fe-O,mp-1205381,[423336],Cs4FeO3,0,P-1,?,?,,,,{},{},,,,,10.1515/znb-2011-1209,2011,minority phase; unintended product,FALSE
Cs-Fe-O,mp-1201003,[174309],Cs4FeO4,0.128456019,P2_1/c,?,?,673,,Ar,{},{},,,"Cs, CsO2, Fe2O3",,freidok.uni-freiburg.de/data/2942,2006,minority phase,TRUE
Cs-Fe-O,mp-562735,[414482],Cs5FeO4,0.004659349,P2_1/c,y,?,,,,{},{},,,,,10.1002/zaac.200400366,2005,other phase of mp-1201412; alpha phase; insufficient information: uncertain phase percentage,TRUE
Cs-Fe-O,mp-1201412,[414483],Cs5FeO4,0,P2_1/c,y,y,773,,Ar,{},"{""step1"": {""cool rate"": [{""value"": ""100"", ""unit"": ""C/h""}], ""cool time"": [], ""cool medium"": [], ""cool type"": [], ""end temperature"": [""RT""], ""remark"": []}}",1,,"CsO2, Cs, Fe2O3",,10.1002/zaac.200400366,2005,inhomogeneous; beta phase; excess CsO2; insufficient information: uncertain phase percentage,TRUE
Cs-Fe-O,mp-1105876,[174313],Cs6Fe2O5,0.639966795,Cm,y,y,773,,Ar,{},"{""step1"": {""cool rate"": [{""value"": ""100"", ""unit"": ""C/h""}], ""cool time"": [], ""cool medium"": [], ""cool type"": [], ""end temperature"": [""RT""], ""remark"": []}}",1,,"Cs, CsO2, Fe2O3",,freidok.uni-freiburg.de/data/2942,2006,,TRUE
Cs-Fe-O,mp-505147,[73134],Cs6Fe2O5,0,C2/m,y,?,,,,{},{},,,,,10.1002/zaac.19936190132,1993,might be other refinement of mp-1105876,FALSE
Cs-Fe-O,mp-1198676,[174315],Cs8Fe2O7,0.399786683,P2_1/c,y,y,673,,Ar,{},"{""step1"": {""cool rate"": [{""value"": ""100"", ""unit"": ""C/h""}], ""cool time"": [], ""cool medium"": [], ""cool type"": [], ""end temperature"": [""RT""], ""remark"": []}}",1,,"Cs, CsO2, Fe2O3",,freidok.uni-freiburg.de/data/2942,2006,,TRUE
Cs-Fe-O,mp-1080749,"[421173, 174318]",CsFeO2,0,Fd-3m,y,y,833,,Ar,"{""step1"": {""grind method"": [""agate mortar""], ""wet/dry"": [], ""liquid"": []}}","{""step1"": {""cool rate"": [{""value"": ""5"", ""unit"": ""C/h""}], ""cool time"": [], ""cool medium"": [], ""cool type"": [], ""end temperature"": [{""value"": ""673"", ""unit"": ""K""}], ""remark"": []}, ""step2"": {""cool rate"": [{""value"": ""100"", ""unit"": ""C/h""}], ""cool time"": [], ""cool medium"": [], ""cool type"": [], ""end temperature"": [""RT""], ""remark"": []}}",1,,"CsN3, CsNO3, Fe2O3",,10.1016/j.jssc.2010.01.022,2010,,FALSE
Cs-Ge-O,mp-1202492,[412137],Cs10Ge2O9,0.04451929,P2_1/c,y,y,773,,Ar,{},"{""step1"": {""cool rate"": [{""value"": ""5"", ""unit"": ""C/h""}], ""cool time"": [], ""cool medium"": [], ""cool type"": [], ""end temperature"": [""RT""], ""remark"": []}}",1,,"GeO2, Cs",,10.1515/znb-2001-1201,2001,inhomogeneous,TRUE
Cs-Ge-O,mp-573150,[412139],Cs2GeO3,0,P2_1/c,y,y,1073,,,{},"{""step1"": {""cool rate"": [{""value"": ""5"", ""unit"": ""C/h""}], ""cool time"": [], ""cool medium"": [], ""cool type"": [], ""end temperature"": [{""value"": ""600"", ""unit"": ""C""}], ""remark"": []}, ""step2"": {""cool rate"": [{""value"": ""10"", ""unit"": ""C/h""}], ""cool time"": [], ""cool medium"": [], ""cool type"": [], ""end temperature"": [""RT""], ""remark"": []}}",1,,"GeO2, CsO2, Cs",,10.1515/znb-2001-1201,2001,inhomogeneous,TRUE
