Repository: vchung1263/solid_state_synthesizability_public

# Solid State Synthesizability Prediction
This repository contains the code, data and result of our manuscript.

## Developers
Vincent Chung

## Description

The pu_learn_model.py contains the PU-Learning models used in the manuscript. It is a modified code of Jang et al.. Link to the original code repository: https://github.com/kaist-amsg/Synthesizability-PU-CGCNN. Model_x.py and baseline_model.py are the scripts used to predict the synthesizability score of the compositions using the input files in ./folder.

- The ./data folder contains the input files used by the models and the csv files for the results in the paper (more info in ./data)

File: manually_curated_dataset.csv (part 5 of 19)
system,mp_id,icsd_ids,composition,e_above_hull,Spacegroup Number,solid_state_synthesized_composition,solid_state_synthesized_structure,sss_highest_temperature(K),sss_pressure(GPa),sss_atmosphere,sss_mixing_condition,sss_cooling_condition,sss_heating_step,single_crystal,sss_precursor,other_synthesis_method,reference,reference_year,comment,google_translate
Cs-Hg-O,mp-7232,[25513],Cs2HgO2,0,I4/mmm,y,y,773,,Ar,{},{},2,,"HgO, CsO",,10.1002/zaac.19643290115,1964,,TRUE
Cs-In-O,mp-28381,[62644],Cs3InO3,0,P2_1/c,y,y,923,,,{},{},1,y,"In2O3, CsO0.53",,10.1002/zaac.19875470422,1987,,TRUE
Cs-In-O,mp-1196865,"[421564, 421568, 421565, 421566, 421567]",Cs8In2O7,0,P2_1/c,y,y,673,,Ar,{},{},1,y,"Cs2O, In2O3",,10.1515/znb-2010-1202,2010,,FALSE
Cs-In-O,mp-559213,[23630],CsIn3O5,0,Pnma,y,y,1273,,Ar,{},{},1,,"In2O3, Cs2O",,10.1007/BF00623559,1973,,TRUE
Cs-Ir-O,mp-561672,[72287],Cs4IrO4,0,C2/m,y,y,1173,,,{},"{""step1"": {""cool rate"": [], ""cool time"": [], ""cool medium"": [], ""cool type"": [""slow cooling""], ""end temperature"": [""RT""], ""remark"": []}}",2,y,"CsO0.52, IrO2",,10.1002/zaac.19926140807,1992,,TRUE
Cs-Mn-O,mp-505300,"[39503, 84257]",Cs2MnO4,0,Pnma,y,y,775,,O2,{},{},2,,"Cs2O, MnO2",,10.1016/S0021-9614(05)80226-5,1992,,FALSE
Cs-Mn-O,mp-18994,"[16819, 89508]",CsMnO4,0,Pnma,n,n,,,,{},{},,,"CsCl, KMnO4",ion exchange,10.1007/BF01914135,1990,,FALSE
Cs-Mo-O,mp-645299,[419772],Cs2Mo2O11,0.38122243,P-1,n,n,,,,{},{},,,"MoO3, Cs2CO3",from melt,10.1016/j.molstruc.2008.08.011,2009,,FALSE
Cs-Mo-O,mp-1193056,[280066],Cs2Mo3O10,0,C2/c,n,n,,,,{},{},,,"Cs2CO3, MoO3",from melt,10.1107/S0108270198012979,1999,,FALSE
Cs-Mo-O,mp-1202511,[186296],Cs2Mo4O13,0.01148816,P-1,?,?,,,,{},{},,,"CsNO3, Cu3(MoO4)2(OH)2",,10.1134/S1066362211040035,2011,beta phase; alpha phase can be synthesized via solid state synthesis,FALSE
Cs-Mo-O,mp-1200365,[1886],Cs2Mo5O16,0.017035683,C2/c,y,y,753,AP,,{},{},1,,"Cs2CO3, MoO3",,10.1107/S0567740875005080,1975,,FALSE
Cs-Mo-O,mp-1200748,[1887],Cs2Mo7O22,0.018262532,C2/c,y,y,753,AP,,{},{},1,,"Cs2CO3, MoO3",,10.1107/S0567740875005080,1975,,FALSE
Cs-Mo-O,mp-1194312,[9278],Cs2MoO4,0,Pnma,y,y,973,AP,,"{""step1"": {""grind method"": [""mortar""], ""wet/dry"": [], ""liquid"": []}}",{},2,,"Cs2CO3, MoO3",,10.1016/j.jssc.2014.04.003,2014,ICSD 9278 doi not working,FALSE
Cs-Mo-O,mp-17022,[65418],CsMo3O9,0.045911321,C2/m,n,n,,,,{},{},,,,flux,10.1016/0022-4596(87)90090-9,1987,,FALSE
Cs-Nb-O,mp-581217,"[417408, 417409]",Cs2Nb4O11,0,Pnna,y,y,1173,AP,,"{""step1"": {""grind method"": [""agate mortar""], ""wet/dry"": [], ""liquid"": [""acetone""]}}",{},1,,"Cs2CO3, Nb2O5",,10.1007/s10562-019-02827-2,2019,,FALSE
Cs-Nb-O,mp-27556,[1266],CsNbO3,0,P2_1/c,y,y,773,,Ar,{},{},1,,"Cs2O, Nb2O5",,10.1002/zaac.19774360108,1977,,TRUE
Cs-Nd-O,mp-553308,[27336],CsNdO2,0,P6_3/mmc,y,y,853,,Ar,{},"{""step1"": {""cool rate"": [], ""cool time"": [], ""cool medium"": [], ""cool type"": [""quench""], ""end temperature"": [""RT""], ""remark"": []}}",2,,"CsO0.69, Nd2O3",,10.1002/zaac.19754170305,1975,,TRUE
Cs-Ni-O,mp-755100,[423923],Cs2NiO2,0,I4/mmm,y,y,723,,Ar,"{""step1"": {""grind method"": [""agate mortar""], ""wet/dry"": [], ""liquid"": []}}",{},1,,"CsN3, CsNO3, NiO",,10.1515/znb-2012-0110,2011,ICSD 423923 doi not working; confusing cooling profile,FALSE
Cs-Os-O,mp-559998,[246507],CsOs2O6,0,Fd-3m,y,y,,,,{},{},,,,,10.1103/PhysRevB.72.024522,2005,"modelling of pyrochlore CsOs2O6, which can be synthesized via solid state reaction: 10.1143/JPSJ.73.1655",FALSE
Cs-Os-O,mp-1192392,[60075],CsOs2O9,0,Cc,?,?,,,,{},{},,,,,,,ICSD 60075 contain hydrogen,N/A
Cs-Pb-O,mp-562263,[2268],Cs2PbO2,0,P-1,?,?,673,,,{},{},1,,"CsO0.52, PbO",,10.1002/zaac.19784400109,1978,translation issue: might be solid state reaction or from melt,TRUE
Cs-Pb-O,mp-21283,[62140],Cs2PbO3,0.00043354,Cmcm,y,y,773,0,vacuum,{},"{""step1"": {""cool rate"": [{""value"": ""20"", ""unit"": ""C/h""}], ""cool time"": [], ""cool medium"": [], ""cool type"": [], ""end temperature"": [""RT""], ""remark"": []}}",1,,"Cs2O, PbO2",,10.1002/zaac.19875510817,1987,,TRUE
Cs-Pb-O,mp-21521,[2908],Cs2PbO3,0,Cmc2_1,y,?,,,,{},{},,,,,10.1002/zaac.19875510817,1987,old refinement of mp-21283,FALSE
Cs-Pb-O,mp-1199752,[65246],Cs4PbO3,0.002654947,P2_1,?,?,,,,{},{},,,,,10.1002/zaac.19926120124,1992,actual stoichiometry is Cs4PbO4; old refinement of mp-542099,TRUE
Cs-Pb-O,mp-542099,[52532],Cs4PbO4,0,P2_1/c,y,?,,,,{},{},,,"CsO.67, NaO0.44, PbO2",,10.1002/zaac.19926120124,1992,"beta phase; insufficient information: the role of Na oxide in the synthesis; other phase of alpha Cs4PbO4, which can be synthesized via solid state reaction: 10.1002/zaac.19804710107",TRUE
Cs-Pr-O,mp-7646,[1181],Cs2PrO3,0.078716863,Cmc2_1,y,y,893,,,{},{},1,,"CsO0.69, PrO1.83",,10.1002/zaac.19774330120,1977,,TRUE
Cs-Rb-O,mp-572722,[2170],Cs11Rb7O3,0.007711582,P2_12_12_1,n,n,,,,{},{},,,RbxCsy,oxidation,10.1021/ic50182a016,1978,,FALSE
Cs-Re-O,mp-17621,[74505],CsReO4,0,Pnma,n,n,,,,{},{},,,"Cs2CO3, HReO4",precipitation,10.1515/znb-1993-0519,1993,,FALSE
Cs-Re-O,mp-505130,[72817],CsReO4,0.003707922,I4_1/amd,n,n,,,,{},{},,,,,10.1515/znb-1993-0519,1993,high temperature phase of mp-17621,FALSE
Cs-Ru-O,mp-17546,[33799],Cs2RuO4,0,Pnma,y,y,1075,,O2,{},{},2,,"Cs2O, RuO2",,10.1016/0021-9614(90)90200-A,1990,,FALSE
Cs-Sb-O,mp-29970,[411547],Cs3Sb5O14,0,Pbam,y,y,1373,,Ar,{},"{""step1"": {""cool rate"": [{""value"": ""15"", ""unit"": ""C/h""}], ""cool time"": [], ""cool medium"": [], ""cool type"": [], ""end temperature"": [{""value"": ""600"", ""unit"": ""C""}], ""remark"": []}, ""step2"": {""cool rate"": [{""value"": ""20"", ""unit"": ""C/h""}], ""cool time"": [], ""cool medium"": [], ""cool type"": [], ""end temperature"": [""RT""], ""remark"": []}}",1,,"CsO2, Sb2O5",,10.1515/znb-2001-0209,2000,,TRUE
Cs-Sb-O,mp-562072,[279580],Cs3SbO3,0,P2_13,y,y,973,,Ar,{},"{""step1"": {""cool rate"": [{""value"": ""15"", ""unit"": ""C/h""}], ""cool time"": [], ""cool medium"": [], ""cool type"": [], ""end temperature"": [{""value"": ""573"", ""unit"": ""K""}], ""remark"": []}, ""step2"": {""cool rate"": [], ""cool time"": [], ""cool medium"": [], ""cool type"": [""furnace cool""], ""end temperature"": [""RT""], ""remark"": []}}",1,,"CsO2, Sb",,10.1107/S0108270101006230,2001,,FALSE
Cs-Sb-O,mp-1201472,[411211],Cs3SbO4,0,Pnma,y,y,873,,Ar,{},"{""step1"": {""cool rate"": [{""value"": ""5"", ""unit"": ""C/h""}], ""cool time"": [], ""cool medium"": [], ""cool type"": [], ""end temperature"": [""RT""], ""remark"": []}}",1,,"Cs2CO3, Sb2O5",,10.1002/(SICI)1521-3749(200006)626:6<1305::AID-ZAAC1305>3.0.CO;2-L,2000,,TRUE
Cs-Sb-O,mp-553374,[411212],Cs4Sb2O5,0,Cm,y,y,873,,Ar,{},"{""step1"": {""cool rate"": [{""value"": ""5"", ""unit"": ""C/h""}], ""cool time"": [], ""cool medium"": [], ""cool type"": [], ""end temperature"": [""RT""], ""remark"": []}}",1,,"Cs, Sb2O5",,10.1002/(SICI)1521-3749(200006)626:6<1305::AID-ZAAC1305>3.0.CO;2-L,2000,,TRUE
Cs-Sb-O,mp-510273,[59329],CsSbO2,0,C2/c,n,n,,,,{},{},,,"Cs, Sb2O5",from melt,10.1107/S010827019800331X,1998,,FALSE
Cs-Se-O,mp-562442,[66526],Cs2SeO4,0,Pnma,n,n,,,,{},{},,,"CsOH, H2SeO4",hydrothermal,10.1107/S0108270190009039,1991,,FALSE
Cs-Se-O,mp-1102197,[411281],CsSeO4,0.038940455,I4_1/amd,?,?,,,,{},{},,,,,,,ICSD 411281 contain hydrogen,N/A
Cs-Sm-O,mp-7977,[27337],CsSmO2,0,P6_3/mmc,y,y,873,,Ar,{},"{""step1"": {""cool rate"": [], ""cool time"": [], ""cool medium"": [], ""cool type"": [""quench""], ""end temperature"": [""RT""], ""remark"": []}}",2,,"CsO0.69, Sm2O3",,10.1002/zaac.19754170305,1975,,TRUE
Cs-Sn-O,mp-540796,[24392],Cs2Sn2O3,0,Pnma,y,y,753,,,{},{},1,,"CsO0.46, SnO",,10.1002/zaac.19814800910,1981,inhomogeneous,TRUE
Cs-Sn-O,mp-17213,[65970],Cs4SnO4,0,P2_1/c,?,?,,,,{},{},,,,,10.1002/zaac.19905870116,1990,translation issue: might be solid state reaction or from melt,FALSE
Cs-Ta-O,mp-562434,"[281354, 35228]",Cs3Ta5O14,0,Pbam,y,y,1173,,,{},"{""step1"": {""cool rate"": [], ""cool time"": [], ""cool medium"": [], ""cool type"": [""slow cooling""], ""end temperature"": [""RT""], ""remark"": []}}",1,,"Ta2O5, CsO0.75",,10.1107/S1600536803010122,2003,,FALSE
Cs-Ta-O,mp-561942,[30408],Cs3TaO8,0.002726262,I-42m,n,n,,,,{},{},,,,precipitation,"Arkiv for Kemi, Mineralogi och Geologi 15, No 5, 1 (1941)",1942,,FALSE
Cs-Ta-O,mp-542069,[411856],Cs8Ta6O19,0,I4/m,y,y,973,,Ar,{},"{""step1"": {""cool rate"": [{""value"": ""50"", ""unit"": ""C/h""}], ""cool time"": [], ""cool medium"": [], ""cool type"": [], ""end temperature"": [""RT""], ""remark"": []}}",1,,"CsO2, Ta",,10.1002/1521-3749(200112)627:12<2630::AID-ZAAC2630>3.0.CO;2-B,2001,,TRUE
Cs-Tc-O,mp-27250,[365],CsTcO4,0,Pnma,n,n,,,,{},{},,,"NH4TcO4, Cs2CO3",precipitation,10.1021/acs.inorgchem.6b02694,2017,,FALSE
Cs-Te-O,mp-504924,[59166],Cs2Te2O5,0,Pbca,y,y,,,Ar,{},{},,,"Cs2CO3, TeO2",,10.1107/S0108270186095537,1986,,FALSE
Cs-Te-O,mp-1203081,[59167],Cs2Te4O9,0,I-42d,y,y,,,Ar,{},{},,,"Cs2CO3, TeO2",,10.1107/S0108270186095537,1986,,FALSE
Cs-Te-O,mp-614803,[59164],Cs2TeO3,0,P321,y,y,,,Ar,{},{},,,"Cs2CO3, TeO2",,10.1107/S0108270186095537,1986,,FALSE
Cs-Te-O,mp-669353,[88059],Cs2TeO4,0,Pnma,y,y,723,,O2,{},{},1,,"Cs2CO3, TeO2",,10.1016/S0925-8388(98)00849-4,1999,,FALSE
Cs-Te-O,mp-561786,"[59168, 261941]",CsTe2O6,0,R-3m,y,y,,,Ar,{},{},,,"Cs2CO3, TeO2",,10.1107/S0108270186095537,1986,,FALSE
Cs-Te-O,mp-1189034,[261688],CsTe2O6,0.002253891,Fd-3m,y,?,,,,{},{},,,,,10.1021/ic2010375,2011,oxygen deficient sample: stoichiometric sample is rhombohedral,FALSE
Cs-Tl-O,mp-1192166,[422336],Cs4Tl2O,0.023196189,R-3m,y,y,573,,Ar,{},"{""step1"": {""cool rate"": [{""value"": ""5"", ""unit"": ""C/h""}], ""cool time"": [], ""cool medium"": [], ""cool type"": [], ""end temperature"": [""RT""], ""remark"": []}}",1,,"CsTl, Cs2O",,10.1002/zaac.201000405,2010,,FALSE
Cs-U-O,mp-548479,"[30060, 72588]",Cs2U2O7,0,C2/m,y,y,873,,O2,{},"{""step1"": {""cool rate"": [], ""cool time"": [], ""cool medium"": [""dry air""], ""cool type"": [], ""end temperature"": [""RT""], ""remark"": []}}",1,,"Cs2CO3, UO3",,10.1006/jssc.1993.1038,1993,beta phase,FALSE
Cs-U-O,mp-2991,"[59620, 20581]",Cs2UO4,0,I4/mmm,y,y,1023,AP,,"{""step1"": {""grind method"": [""agate mortar""], ""wet/dry"": [], ""liquid"": []}}",{},2,,"CsNO3, U3O8",,10.1016/0021-9614(76)90076-8,1976,,FALSE
Cs-U-O,mp-4393,"[9618, 59622]",Cs4U5O17,0,Pbcn,y,y,1073,AP,,{},{},1,,"Cs2CO3, U3O8",,10.1016/S0022-3115(99)00146-4,2000,,FALSE
Cs-U-O,mp-7322,[4206],CsU2O6,0,Fd-3m,y,?,,,,{},{},,,,,10.1016/0022-1902(75)80917-1,1975,gamma phase,FALSE
Cs-U-O,mp-562572,"[59623, 95688]",CsU2O6,0.014791369,R-3,y,y,1373,,CO2,{},{},1,,"Cs2CO3, U3O8",,10.1016/S0022-3115(99)00146-4,2000,alpha phase,FALSE
Cs-V-O,mp-1192739,"[430711, 430708, 430710, 430709, 251010]",Cs2V3O8,0,P4bm,n,n,,,,{},{},,,"V2O5,H2C2O4·H2O H2O, Cs2CO3 ",hydrothermal,10.1021/ic400601n,2013,,FALSE
Cs-V-O,mp-28948,[79409],Cs2V4O9,0,I-42d,y,?,,,,{},{},,,,,10.1006/jssc.1995.1117,1995,beta phase; other phase of mp-560444; minority phase,FALSE
Cs-V-O,mp-560444,[79408],Cs2V4O9,8.68E-05,P4_2/m,y,y,783,0,vacuum,{},{},2,,"V2O3, CsVO3",,10.1006/jssc.1995.1117,1995,alpha phase; inhomogeneous,FALSE
Cs-V-O,mp-616573,[849],Cs2V5O13,0,I4mm,y,y,723,0,vacuum,{},{},1,,"CsVO3, V2O5, V2O3",,10.1107/S0567740877004646,1977,,FALSE
Cs-V-O,mp-1078919,[187267],CsV2O5,0.107120418,P6mm,y,y,773,,CO,{},"{""step1"": {""cool rate"": [{""value"": ""10"", ""unit"": ""C/h""}], ""cool time"": [], ""cool medium"": [], ""cool type"": [], ""end temperature"": [{""value"": ""100"", ""unit"": ""C""}], ""remark"": []}}",1,y,"Cs2CO3, V2O5",,10.1016/j.inoche.2012.10.023,2013,,FALSE
Cs-V-O,mp-540690,"[850, 16279]",CsV2O5,0.101802174,P2_1/c,y,y,1173,0,vacuum,{},{},1,,"CsVO3, V2O5, V2O3, CsO",,10.1016/S0304-8853(97)00342-9,1998,other phase of mp-1078919,FALSE
Cs-V-O,mp-651814,"[50010, 23976]",CsV3O8,0,P2_1/m,y,y,600,AP,,{},{},1,,"Cs2CO3, V2O5",,10.1021/ja992541y,1999,,FALSE
Cs-V-O,mp-504651,[1489],CsVO3,0,Pbcm,y,y,1023,AP,,{},{},1,,"Cs2CO3, V2O5",,10.1016/0025-5408(91)90081-V,1991,recent papers used water-assisted solid state reaction or methanol during mixing for better blending,FALSE
Cs-W-O,mp-1193656,[24903],Cs2WO4,0.00051312,Pnma,y,y,1273,AP,,{},{},1,,"WO3, Cs2CO3",,10.1107/S0567740870005277,1970,,FALSE
Cs-W-O,mp-21857,[72634],CsW2O6,0.005063222,Fd-3m,y,y,923,0,vacuum,{},{},1,,"Cs2WO4, WO3, WO2",,10.1006/jssc.1993.1111,1993,inhomogeneous,FALSE
Cs-Zn-O,mp-504601,[2378],Cs2ZnO2,0,P2_1/c,y,y,683,,,{},{},1,,"CsN3, CsNO3, ZnO",,10.1002/(SICI)1521-3773(19990115)38:1/2<133::AID-ANIE133>3.0.CO;2-1,2004,,FALSE
Cs-Zn-O,mp-1019612,[423335],Cs4ZnO3,0,P2_1/c,n,n,,,,{},{},,,"Cs, Cs2O, ZnO",from melt,10.1515/znb-2011-1209,2011,ICSD 423335 doi not working,FALSE
Cs-Zr-O,mp-8759,[67345],Cs2ZrO3,0,Cmcm,y,y,,,,{},{},1,,"ZrO2, CsO2",,10.1021/cm00001a012,1989,,FALSE
Cs-Zr-O,mp-28543,[65160],Cs4ZrO4,0,P2_1/c,y,y,923,,Ar,{},{},2,,"Cs, CsO2, ZnO",,10.1002/zaac.19875531006,1987,from abstract,FALSE
Cu-Ag-O,mp-4362,"[165570, 87609, 51672, 51502]",Cu2Ag2O3,0.022781347,I4_1/amd,y,y,773,0.2,O2,{},{},1,,"Ag2O, CuO, KOH",,10.1006/jssc.2001.9091,2001,KOH as accelerator,FALSE
Cu-Ag-O,mp-7237,"[93880, 95089, 95384]",CuAgO2,0.019193228,C2/m,n,n,,,,{},{},,,"AgNO3, Cu(NO3)2·3H2O, KOH, K2S2O8, H2O",precipitation,10.1006/jssc.2001.9255,2001,,FALSE
Cu-As-O,mp-554298,[162062],Cu2As2O7,0.012280791,C2/c,n,n,,,,{},{},,,"CuO, As2O5, Cl",chemical transport reaction,10.1021/cg049782o,2004,alpha phase,FALSE
Cu-As-O,mp-13128,[162061],Cu2As2O7,0.013613039,C2/m,n,n,,,,{},{},,,,,10.1021/cg049782o,2004,beta phase; high temperature phase of mp-554298,FALSE
Cu-As-O,mp-540858,"[5255, 24198]",Cu3As2O8,0.00377443,P2_1/c,n,n,,,,{},{},,,"CuCl, Na2HAsO4",from melt,10.1139/v68-153,1968,,FALSE
Cu-As-O,mp-21209,[63057],Cu3As2O8,0,P-1,n,n,,,,{},{},,,,,10.1007/BF00809262,1988,other phase of mp-540858,FALSE
Cu-As-O,mp-554614,[201733],Cu3As2O8,0.005499647,P2_1/c,n,?,,,,{},{},,,,,pubs.geoscienceworld.org/msa/ammin/article/71/1-2/206/41801,1986,other phase or refinement of mp-540858,FALSE
Cu-As-O,mp-1102432,[87869],Cu3AsO7,0.033535495,P1,?,?,,,,{},{},,,,,,,ICSD 87869 contain hydrogen,N/A
Cu-As-O,mp-21770,"[239833, 81295, 66929]",Cu4As2O9,0.022414342,Pnma,y,?,,,,{},{},,,,,10.1021/ic00126a002,1995,,FALSE
Cu-As-O,mp-559159,[404850],Cu4As2O9,0.029787027,P-1,y,y,1323,AP,,"{""step1"": {""grind method"": [""mixed""], ""wet/dry"": [], ""liquid"": [""acetone""]}}","{""step1"": {""cool rate"": [{""value"": ""20"", ""unit"": ""C/h""}], ""cool time"": [], ""cool medium"": [], ""cool type"": [], ""end temperature"": [{""value"": ""300"", ""unit"": ""C""}], ""remark"": []}, ""step2"": {""cool rate"": [], ""cool time"": [], ""cool medium"": [""air""], ""cool type"": [""quench""], ""end temperature"": [""RT""], ""remark"": []}}",2,,"CuO, As2O5·5H2O",,10.1515/znb-1996-0910,1996,other phase or refinement of mp-21770,TRUE
Cu-As-O,mp-22271,"[4287, 16829]",CuAs2O4,0.058680551,P4_2/mbc,n,n,,,,{},{},,,"As2O3, CuO",hydrothermal,10.1007/BF01087840,1975,,TRUE
Cu-Bi-O,mp-505042,"[68814, 56390, 68813, 69746, 68812, 15865, 68815, 69747, 69308, 69307, 67018, 71313, 202994]",CuBi2O4,0.005884686,P4/ncc,y,y,1023,AP,,"{""step1"": {""grind method"": [""centrifugal milling ""], ""wet/dry"": [], ""liquid"": [""isopropyl alcohol""]}}",{},1,,"Bi2O3, CuO",,10.1088/0953-8984/2/9/010,1989,,FALSE
Cu-Bi-O,mp-560165,[12104],CuBi2O4,0.089460008,I4cm,y,?,,,,{},{},,,,,10.1088/0953-8984/2/9/010,1989,old refinement of mp-505042,FALSE
Cu-Ge-O,mp-9600,[100796],Cu2GeO4,0.087502244,I4_1/amd,y,y,1373,4,,{},"{""step1"": {""cool rate"": [], ""cool time"": [], ""cool medium"": [], ""cool type"": [""quench""], ""end temperature"": [""RT""], ""remark"": []}}",2,,"CuO, GeO2",,10.1016/0025-5408(81)90009-X,1981,,FALSE
Cu-Ge-O,mp-21344,"[56700, 89404, 50331, 56607, 16834, 89406, 78475, 89403, 89400, 50329, 85326, 411019, 89407, 411020, 89405, 411018, 89402, 50330, 85324, 85325, 56702, 56606, 411017, 56701, 56699, 89401, 25754, 246664]",CuGeO3,0.047548204,Pmma,y,y,1173,AP,,{},{},1,,"CuO, GeO2",,10.1002/(SICI)1521-3749(200001)626:1<36::AID-ZAAC36>3.0.CO;2-2,2000,,FALSE
Cu-Ge-O,mp-554874,[96085],CuGeO3,0.111982007,P2_1/c,y,y,,,,{},{},,,,,10.1103/PhysRevB.65.134105,2002,high pressure phase of mp-21344,FALSE
Cu-Ge-O,mp-1202570,[56878],CuGeO3,0.021557498,Pbam,y,?,,,,{},{},,,,,10.1088/0953-8984/9/4/003,1997,other refinement or phase of mp-21344,FALSE
Cu-Mo-O,mp-1192830,[40084],Cu3Mo2O10,0.037359286,P2_1/c,?,?,,,,{},{},,,,,,,ICSD 40084 contain hydrogen,N/A
Cu-Mo-O,mp-649957,[9155],Cu3Mo2O9,0.04183782,Pna2_1,y,?,,,,{},{},,,,,10.1107/S0108270197005751,1997,old refinement of mp-639719,FALSE
Cu-Mo-O,mp-1193763,[190444],Cu3Mo2O9,0.034984197,P-1,y,n,,,,{},{},,,,hydrothermal,10.7566/JPSJ.82.054802,2013,beta phase; other phase of mp-639719,FALSE
Cu-Mo-O,mp-639719,"[173779, 154263, 59289, 2836]",Cu3Mo2O9,0.040949921,Pnma,y,y,773,0,vacuum,{},{},1,,"CuO, MoO3",,10.1002/zaac.19966220826,1996,,TRUE
Cu-Mo-O,mp-650741,"[202053, 61032]",Cu4Mo5O17,0.031994461,P-1,y,y,1023,0,vacuum,{},{},1,y,"Cu2O, MoO3",,10.1002/zaac.19855301102,1985,from abstract,FALSE
Cu-Mo-O,mp-5511,"[201757, 61049]",Cu6Mo5O18,0.036287154,C2/c,?,?,,,,{},{},,,,,10.1016/j.materresbull.2010.07.004,2010,minority phase,FALSE
Cu-Mo-O,mp-1198174,[391230],CuMo3O11,0.290331003,Pnma,?,?,,,,{},{},,,,,,,ICSD 391230 contain hydrogen,N/A
Cu-Mo-O,mp-558040,[160867],CuMoO4,0.042092629,P2_1/c,y,n,,,,{},{},,,"MoO3, CuO, CuBr2",flux,10.1021/cm801162j,2008,other phase of mp-541991,FALSE
Cu-Mo-O,mp-560888,[39439],CuMoO4,0.036378373,P-1,y,y,,,,{},{},,,,,10.1006/jssc.1997.7413,1997,CuMoO4-III phase; might be high temperature/pressure phase of mp-541991,FALSE
Cu-Mo-O,mp-541991,"[66819, 411384, 50537, 22276]",CuMoO4,0.037500807,P-1,y,y,973,,,"{""step1"": {""grind method"": [""agate mortar""], ""wet/dry"": [], ""liquid"": [""acetone""]}}","{""step1"": {""cool rate"": [{""value"": ""120"", ""unit"": ""C/h""}], ""cool time"": [], ""cool medium"": [], ""cool type"": [], ""end temperature"": [""RT""], ""remark"": []}}",1,,"CuO, MoO3",,10.1016/S0022-3697(96)00108-4,1997,alpha phase,FALSE
Cu-Mo-O,mp-619545,"[66818, 50538, 84919]",CuMoO4,0.019889551,P-1,y,y,,,,{},{},,,,,10.1016/S0022-3697(96)00108-4,1997,low temperature phase of mp-541991; gamma phase; high pressure phase of mp-541991,FALSE
Cu-Pb-O,mp-29396,[400657],Cu2PbO2,0,C2/c,y,y,910,,Ar,"{""step1"": {""grind method"": [""mortar""], ""wet/dry"": [], ""liquid"": [""ethanol""]}}",{},1,,"Cu2O, PbO",,10.4028/www.scientific.net/MSF.494.67,2005,,FALSE
Cu-Pb-O,mp-22037,"[27585, 280597]",Cu6PbO8,0.254870485,Fm-3m,n,n,,,,{},{},,,,natural mineral,10.1107/S0108270183007702,1983,ICSD 280597 not found,FALSE
Cu-Pb-O,mp-559633,[280596],Cu6PbO8,0,Fm-3m,n,?,,,,{},{},,,,,10.1107/S0108768199011015,2000,modelling of mp-22037,FALSE
Cu-Re-O,mp-1181782,[416510],CuReO4,0,I4_1cd,y,y,1073,0,vacuum,"{""step1"": {""grind method"": [""agate mortar""], ""wet/dry"": [], ""liquid"": [""acetone""]}}",{},1,,"CuO, ReO3",,10.1016/j.jssc.2006.03.039,2006,,FALSE
Cu-Rh-O,mp-4409,"[88962, 23486]",CuRh2O4,0.024294879,Fd-3m,y,y,,,,{},{},,,,,10.1016/S0025-5408(98)00201-3,1999,high temperature phase of mp-1104542,FALSE
Cu-Rh-O,mp-1104542,"[59267, 88961]",CuRh2O4,0.024695471,I4_1/amd,y,y,1373,,O2,{},{},1,,"Rh2O3, CuO",,10.1107/S0108270197000486,1997,,FALSE
Cu-Rh-O,mp-14116,[29214],CuRhO2,0,R-3m,y,y,1250,0,vacuum,{},{},1,,"Cu2O, Rh2O3",,10.1007/BF02745598,1999,,FALSE
Cu-Sb-O,mp-1193545,[190731],CuSb2O4,0.098601702,P4_2bc,n,n,,,,{},{},,,"CuCO3.Cu(OH)2, NH3, H2O, Sb2O3",reflux,10.1007/s10853-014-8063-0,2014,,FALSE
Cu-Sb-O,mp-554658,[628623],CuSb2O6,0.00440082,Pnnm,y,y,1273,AP,,{},{},1,,"CuO, Sb2O3",,10.1016/0022-4596(91)90062-M,1991,beta phase,FALSE
Cu-Sb-O,mp-5831,"[84789, 30410]",CuSb2O6,0,P4_2/mnm,y,y,,,,{},{},,,,,10.1006/jssc.1997.7374,1997,alpha phase; high temperature phase of mp-554658,FALSE
Cu-Se-O,mp-578931,[60652],Cu2SeO4,0.014324768,P2_13,y,y,873,0,vacuum,"{""step1"": {""grind method"": [""pestle and mortar""], ""wet/dry"": [], ""liquid"": []}}","{""step1"": {""cool rate"": [], ""cool time"": [], ""cool medium"": [], ""cool type"": [""quench""], ""end temperature"": [""RT""], ""remark"": []}}",1,,"CuO, SeO2",,10.1103/PhysRevB.78.094416,2008,,FALSE
Cu-Se-O,mp-560561,[60653],Cu2SeO4,0.026851492,P2_1/c,y,y,,,,{},{},,,,,10.1103/PhysRevB.102.214107,2020,high pressure phase of mp-578931,FALSE
Cu-Se-O,mp-541147,[60655],Cu4Se3O10,0.020592548,P-1,n,n,,,,{},{},,,,,10.1007/BF00811258,1985,other phase of mp-1204253,FALSE
Cu-Se-O,mp-1204253,[60654],Cu4Se3O10,0,P2_1/c,n,n,,,,{},{},,,"SeO2, CuO, Cu(OH)2, H2O",hydrothermal,10.1007/BF00811258,1985,,TRUE
Cu-Se-O,mp-3199,"[245059, 603]",CuSe2O5,0,C2/c,y,y,723,AP,,{},"{""step1"": {""cool rate"": [], ""cool time"": [], ""cool medium"": [], ""cool type"": [""slow cooling""], ""end temperature"": [""RT""], ""remark"": []}}",1,,"SeO2, CuO",,10.1107/S0021889876011540,1976,,TRUE
Cu-Se-O,mp-554440,[29507],CuSeO3,0.029887683,P2_1/c,y,n,,,,{},{},,,,hydrothermal,10.1524/zkri.1986.175.1-2.61,1986,other phase of mp-22414,FALSE
Cu-Se-O,mp-22414,"[97747, 498, 51847]",CuSeO3,0.062143775,Pnma,y,y,1273,6,,{},{},1,,"SeO2, CuO",,10.1088/0953-8984/15/12/312,2003,,FALSE
Cu-Se-O,mp-22688,"[29506, 61342]",CuSeO3,0.015094749,Pbca,y,n,,,,{},{},,,,hydrothermal,10.1524/zkri.1986.175.1-2.61,1986,other phase of mp-22414,FALSE
Cu-Se-O,mp-560049,[29508],CuSeO3,0.008905307,P-1,y,n,,,,{},{},,,,hydrothermal,10.1524/zkri.1986.175.1-2.61,1986,other phase of mp-22414,FALSE
Cu-Se-O,mp-554109,[109073],CuSeO4,0.00269612,Cmcm,n,n,,,,{},{},,,,,10.1524/zkri.1964.120.4-5.317,1964,high temperature/pressure phase of mp-554040,FALSE
Cu-Se-O,mp-554040,[109069],CuSeO4,0,Pnma,n,n,,,,{},{},,,CuSeO4·xH2O,decomposition,10.1524/zkri.1964.120.4-5.317,1964,,FALSE
Cu-Sn-O,mp-1202466,[194],CuSnO6,0.607000929,P4_2/nnm,?,?,,,,{},{},,,,,,,ICSD 194 contain hydrogen,N/A
Cu-Te-O,mp-17598,[50704],Cu2Te3O8,0.047046684,C2/c,n,n,,,,{},{},,,"CuO, Te(OH)6, NaCl",hydrothermal,10.1006/jssc.1998.8101,1999,,FALSE
Cu-Te-O,mp-21861,"[5389, 189131, 26990, 1529]",Cu3TeO6,0.010741122,Ia-3,y,y,1023,AP,,"{""step1"": {""grind method"": [""ball milling""], ""wet/dry"": [], ""liquid"": [""ethanol""]}}",{},2,,"CuO, TeO2",,10.1021/am501742z,2014,,FALSE
Cu-Te-O,mp-1199337,[82481],Cu3TeO8,0.237413235,P2_1/c,?,?,,,,{},{},,,,,,,ICSD 82481 contain hydrogen,N/A
Cu-Te-O,mp-27548,[2542],CuTe2O5,0.027264341,P2_1/c,y,y,873,AP,,{},"{""step1"": {""cool rate"": [{""value"": ""40"", ""unit"": ""C/min""}], ""cool time"": [], ""cool medium"": [], ""cool type"": [], ""end temperature"": [""RT""], ""remark"": []}}",1,,"CuO, TeO2",,10.1016/j.jallcom.2019.03.211,2019,,FALSE
Cu-Te-O,mp-558696,[202451],CuTeO3,0.035197857,P2_1/c,y,n,,,,{},{},,,,hydrothermal,10.1016/0022-4596(87)90236-2,1987,CuTeO3-II; other phase of mp-4320,FALSE
Cu-Te-O,mp-20977,[29338],CuTeO3,0.072243905,Pnma,y,y,,,,{},{},,,,,"Revue de Chimie Minerale 13, 162 (1976)",1976,high temperature/pressure phase of mp-4320,FALSE
Cu-Te-O,mp-4320,"[15023, 14168]",CuTeO3,0.044627607,Pnma,y,y,693,AP,,{},{},1,,"CuO, TeO2",,10.1007/BF00730736,1988,,FALSE
Cu-Te-O,mp-22420,"[1672, 1671]",CuTeO4,0,P2_1/c,n,n,,,,{},{},,,"CuSO4, Te(OH)6",hydrothermal,10.1107/S0567740878005889,1978,,FALSE
Cu-W-O,mp-622026,[202669],Cu2WO4,0.080711369,P1,y,y,,0,vacuum,{},{},,,"Cu, CuO, WO3",,10.3891/acta.chem.scand.41a-0152,1987,,FALSE
Cu-W-O,mp-560273,[15001],Cu3WO6,0.081898483,Pa-3,y,y,1073,0,vacuum,{},{},1,,"CuO, WO3",,10.3891/acta.chem.scand.23-0221,1969,,FALSE
Cu-W-O,mp-1103309,"[182751, 169005]",CuWO4,0.101044792,P2/c,y,y,,,,{},{},,,,,10.1021/cm201592h,2011,high pressure phase of mp-22773,FALSE
Cu-W-O,mp-22773,"[84558, 182750, 163954, 69759, 182753, 16009, 24339, 4189, 182752]",CuWO4,0.084266296,P-1,y,y,1073,0,vacuum,{},{},1,,"CuO, WO3",,10.1107/S0567740870003515,1970,inhomogeneous,FALSE
Dy-Al-O,mp-756630,[188422],DyAlO3,0.012823483,Pnma,y,y,1273,AP,,"{""step1"": {""grind method"": [""agate mortar""], ""wet/dry"": [], ""liquid"": []}}",{},2,,"Dy2O3, Al(NO3)3·9H2O",,10.1007/s10853-013-7540-1,2013,,FALSE
Dy-As-O,mp-5632,"[16513, 16514, 200229, 200228, 16512]",DyAsO4,0,I4_1/amd,n,n,,,,{},{},,,,flux,10.1088/0022-3719/4/18/028,1971,,FALSE
Dy-Bi-O,mp-1069561,[423915],Dy2BiO2,0,I4/mmm,y,y,1770,,,{},"{""step1"": {""cool rate"": [{""value"": ""50"", ""unit"": ""C/h""}], ""cool time"": [], ""cool medium"": [], ""cool type"": [], ""end temperature"": [""RT""], ""remark"": []}}",2,,"DyBi, Dy2O3",,10.1002/zaac.201100529,2012,,FALSE
Dy-Co-O,mp-22137,"[190951, 190949, 172047, 190950, 23658]",DyCoO3,0.005895935,Pnma,y,y,1473,AP,,{},{},1,,"Dy2O3, Co2O3",,10.1016/j.solidstatesciences.2013.12.001,2014,,FALSE
Dy-Cr-O,mp-19381,"[28248, 251079, 16506, 251082, 16505, 16507]",DyCrO3,0.163332822,Pnma,y,y,1500,AP,,{},"{""step1"": {""cool rate"": [{""value"": ""151"", ""unit"": ""C/h""}], ""cool time"": [], ""cool medium"": [], ""cool type"": [], ""end temperature"": [""RT""], ""remark"": []}}",1,,"Dy2O3, Cr2O3",,10.1007/BF00194090,1995,,FALSE
Dy-Cr-O,mp-18754,"[167718, 167716, 93788, 26984]",DyCrO4,0,I4_1/amd,y,y,773,,O2,{},{},4,,"Dy(NO3)3·H2O, Cr(NO3)3·H2O",,10.1016/j.jmmm.2010.01.006,2014,some heating steps were from this previous paper: 10.1016/S0022-4596(02)00203-7,FALSE
Dy-Fe-O,mp-21974,[23856],Dy3Fe5O12,0.021675076,Ia-3d,y,y,1523,AP,,"{""step1"": {""grind method"": [""agate mortar""], ""wet/dry"": [], ""liquid"": []}}",{},3,,"Dy2O3, Fe2O3",,10.1007/s11664-019-07675-9,2019,,FALSE
Dy-Fe-O,mp-504491,[9639],Dy6Fe16O,0.781775941,Im-3m,n,n,,,,{},{},,,DyxFey,oxidation,10.1016/0022-5088(76)90259-9,1976,,FALSE
Dy-Fe-O,mp-22283,"[280091, 27280, 189731]",DyFeO3,0.163034944,Pnma,y,y,1673,AP,,{},{},1,,"Dy2O3, Fe2O3",,10.1209/0295-5075/101/17001,2013,,FALSE
Dy-Ga-O,mp-15576,[409391],Dy3Ga5O12,0,Ia-3d,y,y,,,,{},{},,,,,10.1088/1361-648X/aa810e,2017,the reference paper synthesized Gd3Ga5O12 via solid state synthesis: 10.1088/0953-8984/26/11/116001,FALSE
Dy-Ga-O,mp-31113,[99495],Dy3GaO6,0.000954234,Cmc2_1,y,y,1473,AP,,{},"{""step1"": {""cool rate"": [], ""cool time"": [], ""cool medium"": [], ""cool type"": [""quench""], ""end temperature"": [""RT""], ""remark"": []}}",3,,"Dy2O3, Ga2O3",,10.1016/j.jssc.2003.12.024,2004,,FALSE
Dy-Ga-O,mp-755612,[429061],DyGaO3,0.04819394,Pnma,y,y,1623,8.5,,{},"{""step1"": {""cool rate"": [], ""cool time"": [{""value"": ""25"", ""unit"": ""min""}], ""cool medium"": [], ""cool type"": [], ""end temperature"": [{""value"": ""650"", ""unit"": ""C""}], ""remark"": []}, ""step2"": {""cool rate"": [], ""cool time"": [], ""cool medium"": [], ""cool type"": [""furnace cool""], ""end temperature"": [""RT""], ""remark"": []}}",1,,"Dy2O3, Ga2O3",,10.1515/znb-2015-0015,2015,,FALSE
Dy-Ge-O,mp-28351,[61373],Dy2GeO5,0,C2/c,y,y,1773,AP,,"{""step1"": {""grind method"": [""ball milling""], ""wet/dry"": [], ""liquid"": [""acetone""]}}",{},2,,"Dy2O3, GeO2",,10.1016/0022-5088(85)90349-2,1985,,FALSE
Dy-Ge-O,mp-1191600,[62901],Dy3GeO8,0.18797012,P2_1/m,?,?,,,,{},{},,,,,,,ICSD 62901 contain hydrogen,N/A
Dy-Hf-O,mp-3611,"[162004, 245138]",Dy2Hf2O7,0.000688074,Fd-3m,y,y,1973,AP,,{},"{""step1"": {""cool rate"": [], ""cool time"": [], ""cool medium"": [], ""cool type"": [""slow cooling""], ""end temperature"": [""RT""], ""remark"": []}}",4,,"Dy2O3, HfO2",,10.1016/j.jssc.2006.03.036,2006,,FALSE
Dy-Mn-O,mp-18601,[18308],DyMn2O5,0,Pbam,y,y,1473,AP,,{},"{""step1"": {""cool rate"": [{""value"": ""100"", ""unit"": ""C/h""}], ""cool time"": [], ""cool medium"": [], ""cool type"": [], ""end temperature"": [""RT""], ""remark"": []}}",1,,"Dy2O3, Mn2O3",,10.1063/1.4891979,2014,,FALSE
Dy-Mn-O,mp-542479,"[191974, 261886, 99785]",DyMnO3,0,P6_3cm,y,y,,,,{},{},,,"Dy2O3, MnO2",,10.1016/j.jssc.2014.05.017,2014,other phase of mp-22103,FALSE
Dy-Mn-O,mp-22103,"[162205, 157396, 91711]",DyMnO3,0.022302145,Pnma,y,y,1573,AP,,{},"{""step1"": {""cool rate"": [], ""cool time"": [], ""cool medium"": [], ""cool type"": [""furnace cool""], ""end temperature"": [""RT""], ""remark"": []}}",1,,"Dy2O3, MnO2",,10.1016/j.jssc.2004.12.006,2005,,FALSE
Dy-Mo-O,mp-1190424,[291026],Dy2Mo2O7,0.086884749,Fd-3m,y,y,1673,,Ar,{},{},1,,"Dy2O3, MoO2",,10.1016/j.matlet.2017.04.007,2017,,FALSE
Dy-Mo-O,mp-17822,[99570],Dy2MoO6,0,C2/c,y,y,1423,AP,,{},{},1,,"Dy2O3, MoO3",,10.1016/j.jssc.2004.03.046,2004,,FALSE
Dy-Mo-O,mp-16390,[281034],Dy4Mo4O11,0.169740935,Pbam,y,y,1673,,,{},"{""step1"": {""cool rate"": [{""value"": ""100"", ""unit"": ""C/h""}], ""cool time"": [], ""cool medium"": [], ""cool type"": [], ""end temperature"": [{""value"": ""1100"", ""unit"": ""C""}], ""remark"": []}, ""step2"": {""cool rate"": [], ""cool time"": [], ""cool medium"": [], ""cool type"": [""furnace cool""], ""end temperature"": [""RT""], ""remark"": []}}",1,,"Dy2O3, Mo, MoO3",,10.1021/ic011000i,2002,,FALSE
Dy-Mo-O,mp-1105361,[196165],Dy5Mo2O12,0.060758892,C2/m,n,n,,,,{},{},,,,flux,10.1021/acs.inorgchem.5b02132,2015,,FALSE
Dy-Nb-O,mp-1095234,"[430877, 430878, 430874, 430882, 430871, 430883, 430880, 239200, 430870, 430879, 430881, 239198, 430872, 430876, 430869, 239197, 430873, 239199, 430868, 430875, 109179]",DyNbO4,0.001640903,I4_1/a,y,y,,,,{},{},,,,,10.1111/jace.13095,2014,high temperature phase of mp-556639,FALSE
Dy-Nb-O,mp-556639,"[430867, 430871, 430870, 430872, 430869, 430873, 430868, 109179]",DyNbO4,0,C2/c,y,y,1673,AP,,{},{},1,,"Dy2O3, Nb2O5",,10.1134/S0036023620050186,2020,,FALSE
Dy-Nb-O,mp-1095339,"[239198, 239197]",DyNbO4,0.34302293,I4_1/a,y,?,,,,{},{},,,,,10.1111/jace.13095,2014,other refinement of mp-1095234,FALSE
Dy-Ni-O,mp-19265,"[162114, 162116, 87803, 162115]",DyNiO3,0,Pnma,n,n,,,,{},{},,,,,10.1039/B808485H,2008,high temperature phase of monoclinic DyNiO3,FALSE
Dy-Re-O,mp-1201741,[14046],DyRe3O16,0.406918528,Pna2_1,?,?,,,,{},{},,,,,,,ICSD 14046 contain hydrogen,N/A
Dy-Ru-O,mp-14968,[78151],Dy2Ru2O7,0.027085605,Fd-3m,y,y,1473,0,vacuum,{},{},2,,"RuO2, Dy2O3",,10.1006/jssc.1994.1116,1994,,FALSE
Dy-Sb-O,mp-1103799,[425141],Dy3SbO3,0.033277114,C2/m,y,y,1823,0,vacuum,{},"{""step1"": {""cool rate"": [], ""cool time"": [{""value"": ""1"", ""unit"": ""hour""}], ""cool medium"": [], ""cool type"": [], ""end temperature"": [""RT""], ""remark"": []}}",1,,"DySb, Dy2O3",,10.1021/ic302292w,2013,,FALSE
Dy-Sb-O,mp-556015,[241208],Dy9Sb5O5,0,P4/n,y,y,1920,,Ar,{},"{""step1"": {""cool rate"": [{""value"": ""50"", ""unit"": ""C/h""}], ""cool time"": [], ""cool medium"": [], ""cool type"": [], ""end temperature"": [""RT""], ""remark"": []}}",2,,"DySb, Dy2O3",,10.1107/S0108768107051282,2007,,FALSE
Dy-Sc-O,mp-31120,[99545],DyScO3,0.025832948,Pnma,y,y,1748,AP,,"{""step1"": {""grind method"": [""agate mortar""], ""wet/dry"": [], ""liquid"": [""acetone""]}}",{},2,,,,10.1016/j.jssc.2004.02.025,2004,,FALSE
Dy-Sn-O,mp-20845,"[162368, 82960]",Dy2Sn2O7,0,Fd-3m,y,y,1673,AP,,{},{},1,,"Dy2O3, SnO2",,10.1143/JPSJ.71.1576,2002,ICSD 162368 not found,FALSE
Dy-Ta-O,mp-755652,[191963],Dy3TaO7,0,C222_1,y,y,1873,AP,,"{""step1"": {""grind method"": [""agate mortar""], ""wet/dry"": [], ""liquid"": [""acetone""]}}",{},2,,"Dy2O3, Ta2O5",,10.1016/j.jssc.2014.04.029,2014,,FALSE
Dy-Ta-O,mp-15492,[203232],DyTa7O19,0.008608376,P-6c2,?,?,,,,{},{},,,,,10.1070/RC1977v046n03ABEH002128,1977,based on reference 41; translation issue: russian,FALSE
Dy-Ta-O,mp-557914,[109188],DyTaO4,0.004989489,C2/c,y,y,,,,{},{},,,,,10.1590/S1516-14392013005000189,2014,high temperature phase of mp-7703,FALSE
Dy-Ta-O,mp-7703,"[415435, 20263]",DyTaO4,0,P2/c,y,y,1573,AP,,"{""step1"": {""grind method"": [""pestle and mortar""], ""wet/dry"": [], ""liquid"": []}}",{},1,,"Dy2O3, Ta2O5",,10.1016/j.jallcom.2016.10.077,2017,,FALSE
Dy-Tc-O,mp-558960,[109080],Dy2Tc2O7,0.103201275,Fd-3m,y,y,1503,0,vacuum,{},"{""step1"": {""cool rate"": [], ""cool time"": [], ""cool medium"": [""water""], ""cool type"": [""quench""], ""end temperature"": [""RT""], ""remark"": []}}",2,,"Dy2O3, TcO2",,10.1016/0022-1902(64)80152-4,1964,inhomogeneous,FALSE
Dy-Te-O,mp-558224,[420079],Dy2Te3O9,0,P2_1/c,n,n,,,,{},{},,,"Dy2O3, TeO2, CsCl",flux,10.1002/zaac.200900030,2009,,TRUE
Dy-Te-O,mp-510342,[413659],Dy2Te4O11,0.004623619,C2/c,n,n,,,,{},{},,,"Dy2O3, TeO2, CsCl",flux,10.1515/znb-2004-0802,2004,,TRUE
Dy-Te-O,mp-555940,[413664],Dy2Te5O13,0,P-1,n,n,,,,{},{},,,"Dy2O3, TeO2, CsCl",flux,10.1515/znb-2005-0704,2005,,TRUE
Dy-Te-O,mp-16037,[89565],Dy2TeO2,0,I4/mmm,n,n,,,,{},{},,,"Dy2O3, TeO2, CsCl",flux,10.1002/(SICI)1521-3749(199911)625:11<1833::AID-ZAAC1833>3.0.CO;2-8,1999,,TRUE
Dy-Ti-O,mp-34322,"[191617, 188553]",Dy2Ti2O7,0.018292832,Fd-3m,y,y,1473,AP,,{},"{""step1"": {""cool rate"": [{""value"": ""120"", ""unit"": ""C/h""}], ""cool time"": [], ""cool medium"": [], ""cool type"": [], ""end temperature"": [""RT""], ""remark"": []}}",2,,"Dy2O3,TiO2",,10.1016/j.jallcom.2013.03.279,2013,,FALSE
Dy-Ti-O,mp-770816,[195213],Dy2TiO5,0,Pnma,y,y,1823,AP,,{},"{""step1"": {""cool rate"": [{""value"": ""300"", ""unit"": ""C/h""}], ""cool time"": [], ""cool medium"": [], ""cool type"": [], ""end temperature"": [""RT""], ""remark"": []}}",1,,"TiO2, Dy2O3",,10.1016/j.jssc.2015.03.003,2015,,FALSE
Dy-V-O,mp-642823,"[160863, 160864]",Dy2V2O7,0.139007518,Fd-3m,y,y,1473,5,,{},"{""step1"": {""cool rate"": [{""value"": ""30"", ""unit"": ""C/s""}], ""cool time"": [], ""cool medium"": [], ""cool type"": [""quench""], ""end temperature"": [""RT""], ""remark"": []}}",1,,"Dy2O3, V2O3, V2O5",,10.1021/cg800010g,2008,,FALSE
Dy-V-O,mp-1200746,[262404],Dy2VO5,0.032444639,P2_1/c,n,n,,,,{},{},,,"DyVO4, Rb2CO3, K2CO3",hydrothermal,10.1021/ic2024132,2012,,FALSE
Dy-V-O,mp-22789,[40392],DyVO3,0.062333271,Pnma,y,y,1373,0,vacuum,{},"{""step1"": {""cool rate"": [{""value"": ""50"", ""unit"": ""C/h""}], ""cool time"": [], ""cool medium"": [], ""cool type"": [], ""end temperature"": [""RT""], ""remark"": []}}",2,,"Dy2O3, V2O3",,10.1016/j.jallcom.2013.01.075,2013,,FALSE
Dy-V-O,mp-1095571,"[247717, 247716]",DyVO4,0.036961027,I4_1/a,y,y,,,,{},{},,,,,10.12693/APHYSPOLA.121.920,2012,modelling of high pressure phase of mp-18784,FALSE
Dy-V-O,mp-18784,"[37365, 152693, 26441, 247715, 15605, 9396, 247714, 247713, 81704]",DyVO4,0,I4_1/amd,y,y,1323,AP,,{},{},1,,"Dy2O3, V2O5",,10.1016/j.physb.2014.03.019,2014,,FALSE
Dy-W-O,mp-30960,[98102],Dy2W3O12,0.037544087,C2/c,y,y,1373,AP,,"{""step1"": {""grind method"": [""mortar""], ""wet/dry"": [], ""liquid"": []}}","{""step1"": {""cool rate"": [], ""cool time"": [], ""cool medium"": [], ""cool type"": [""slow cooling""], ""end temperature"": [""RT""], ""remark"": []}}",2,,"Dy2O3, WO3",,10.1039/C6RA21136D,2016,,FALSE
Dy-W-O,mp-770416,[430462],Dy2WO6,0.001566151,Pbca,y,y,1373,AP,,{},{},4,,"Dy2O3, WO3",,10.12693/APhysPolA.119.708,2011,,FALSE
Er-Al-O,mp-3384,"[170147, 280606, 170146, 62615]",Er3Al5O12,0,Ia-3d,y,y,1873,AP,,{},{},2,,"Er2O3, Al2O3",,10.1016/j.ceramint.2013.08.097,2014,,FALSE
Er-Bi-O,mp-1069613,[422647],Er2BiO2,0,I4/mmm,y,y,1273,0,vacuum,{},{},3,,"Bi, Er, Er2O3",,10.1021/ja111015p,2011,,FALSE
Er-Co-O,mp-562779,[172049],ErCoO3,0,Pnma,y,y,1203,6,,{},"{""step1"": {""cool rate"": [], ""cool time"": [], ""cool medium"": [], ""cool type"": [""quench""], ""end temperature"": [""RT""], ""remark"": []}}",1,,"Er2O3, Co3O4, KClO3",,10.1016/0022-4596(74)90075-9,1974,,TRUE
Er-Cr-O,mp-19063,"[28487, 251084, 183759, 251083]",ErCrO3,0,Pnma,y,y,1673,AP,,{},{},1,,"Er2O3, Cr2O3",,10.1103/PhysRevB.89.144401,2014,,FALSE
Er-Cr-O,mp-19240,"[96406, 26986, 95166]",ErCrO4,0,I4_1/amd,y,y,773,,O2,{},{},3,,"Er(NO3)3·H2O, Cr(NO3)3·H2O",,10.1016/S0022-4596(02)00203-7,2003,,FALSE
Er-Cu-O,mp-21160,"[79430, 79588]",Er2Cu2O5,0.045452071,Pna2_1,y,y,1223,AP,,{},{},1,,"Er2O3, CuO",,10.1006/jssc.1995.1141,1995,,FALSE
Er-Fe-O,mp-560103,[71464],Er3Fe5O12,0.035444417,Ia-3d,y,y,1673,,O2,{},{},2,,"Er2O3, Fe2O3",,10.1063/1.4776716,2013,,FALSE
Er-Fe-O,mp-19415,[67700],ErFe2O4,0.102094689,R-3m,y,y,1473,,CO2/H2,{},"{""step1"": {""cool rate"": [], ""cool time"": [{""value"": ""0"", ""unit"": ""C""}], ""cool medium"": [], ""cool type"": [""quench""], ""end temperature"": [""RT""], ""remark"": []}}",1,,"Er2O3, Fe2O3",,10.1016/0921-4526(92)90408-K,1992,,FALSE
Er-Fe-O,mp-19935,"[27282, 98307, 16782, 189733]",ErFeO3,0.017954014,Pnma,y,y,1673,AP,,{},{},3,,"Er2O3, Fe2O3",,10.1016/j.jallcom.2014.08.026,2014,,FALSE
Er-Ga-O,mp-12236,[9238],Er3Ga5O12,0,Ia-3d,?,?,1773,,Ar,{},{},,,"Ga2O3, Er2O3",,10.1088/0022-3727/41/6/065406,2008,inhomogeneous; minority phase,FALSE
Er-Ga-O,mp-31115,[99497],Er3GaO6,0.006863194,Cmc2_1,y,y,1673,AP,,{},"{""step1"": {""cool rate"": [], ""cool time"": [], ""cool medium"": [""air""], ""cool type"": [""quench""], ""end temperature"": [""RT""], ""remark"": []}}",3,,"Er2O3, Fe2O3",,10.1016/j.jssc.2003.12.024,2004,,FALSE
Er-Ge-O,mp-13643,[16164],Er2Ge2O7,0,P4_12_12,y,y,1423,AP,,{},{},2,,"Er2O3, GeO2",,10.1016/S0304-8853(03)00265-8,2003,,FALSE
Er-Ge-O,mp-1204871,[200810],Er4Ge3O15,0.249841134,Cmcm,?,?,,,,{},{},,,,,,,ICSD 200810 contain hydrogen,N/A
Er-Hf-O,mp-557890,[162006],Er2Hf2O7,0.026656234,Fd-3m,y,y,,,,{},{},,,,,10.1063/1.2969662,2008,"modelling of Er2Hf2O7, which can be synthesized via solid state reaction: 10.1016/j.jssc.2006.03.036",FALSE
Er-Mn-O,mp-19256,[202517],Er2Mn2O7,0,Fd-3m,y,y,,,,{},{},,,,,10.1103/PhysRevMaterials.1.064408,2017,"high temperature/pressure phase of monoclinic Er2Mn2O7, which can be synthesized via solid state synthesis: 10.1016/S1002-0721(12)60234-8",FALSE
Er-Mn-O,mp-19345,"[84355, 97048]",ErMn2O5,0,Pbam,y,y,1373,AP,,{},{},1,,"Er2O3, Mn3O4",,10.1063/1.2175866,2006,,FALSE
Er-Mn-O,mp-19319,"[183141, 159310, 162208, 159311, 159309]",ErMnO3,0.263866762,Pnma,y,y,,,,{},{},,,,,10.1016/j.matchemphys.2008.07.009,2008,high temperature/pressure phase of mp-19217,FALSE
Er-Mn-O,mp-19217,"[162201, 280583, 182639]",ErMnO3,0,P6_3cm,y,y,1573,AP,,{},{},1,,"Er2O3, Mn2O3",,10.1016/0040-6031(95)02371-8,1995,,FALSE
Er-Mo-O,mp-31122,[99572],Er2MoO6,0,C2/c,y,y,1423,AP,,{},{},1,,"Er2O3, MoO3",,10.1016/j.jssc.2004.03.046,2004,,FALSE
Er-Mo-O,mp-16391,[281035],Er4Mo4O11,0.16821805,Pbam,y,y,1673,,Ar,{},"{""step1"": {""cool rate"": [{""value"": ""100"", ""unit"": ""C/h""}], ""cool time"": [], ""cool medium"": [], ""cool type"": [], ""end temperature"": [{""value"": ""1100"", ""unit"": ""C""}], ""remark"": []}, ""step2"": {""cool rate"": [], ""cool time"": [], ""cool medium"": [], ""cool type"": [""furnace cool""], ""end temperature"": [""RT""], ""remark"": []}}",1,,"Er2O3, Mo, MoO3",,10.1021/ic011000i,2002,,FALSE
Er-Mo-O,mp-1105166,[196167],Er5Mo2O12,0.02211347,C2/m,n,n,,,,{},{},,,"CsCl, Eu2O3, MoO3, Zn, CsCl",flux,10.1021/acs.inorgchem.5b02132,2015,,FALSE
Er-Nb-O,mp-5370,"[109180, 109304]",ErNbO4,0,C2/c,y,y,1873,AP,,{},{},2,,"Er2O3, Nb2O5",,10.1016/j.jallcom.2003.09.120,2004,,FALSE
Er-Ni-O,mp-18983,"[191795, 92048]",ErNiO3,0,Pnma,y,y,,,,{},{},,,,,10.1103/PhysRevB.64.094102,2001,ICSD 191795 and 92048 refers to different structure; high temperature phase of mp-1189736,FALSE
Er-Ni-O,mp-1189736,[191791],ErNiO3,0.079410669,P2_1/c,y,y,,,,{},{},,,,,10.1103/PhysRevB.64.094102,2001,"the reference paper synthesized RNiO3 (R = Sm, Eu, Gd, Dy, Ho, Y) via high pressure solid state synthesis: 10.1021/ja984015x",FALSE
Er-Ru-O,mp-30902,[97533],Er2Ru2O7,0.037610301,Fd-3m,y,y,1470,AP,,"{""step1"": {""grind method"": [""agate mortar""], ""wet/dry"": [], ""liquid"": []}}",{},2,,"RuO2, Er2O3",,10.1016/S0022-4596(03)00384-0,2003,inhomogeneous,FALSE
Er-Se-O,mp-31352,[411749],Er2Se3O9,0,P-1,n,n,,,,{},{},,,,,10.1006/jssc.2002.9629,2002,,FALSE
Er-Se-O,mp-13975,[25810],Er2SeO2,0,P-3m1,n,n,,,,{},{},,,"H2Se, Er2O3, H, He",solid-gas reaction,10.1107/S0365110X60000339,1960,,FALSE
Er-Sn-O,mp-3688,"[82962, 84749]",Er2Sn2O7,0,Fd-3m,y,y,1643,AP,,{},{},1,,"Er2O3, SnO2",,10.1088/0953-8984/23/38/382201,2011,,FALSE
Er-Ta-O,mp-3444,"[20262, 155661, 415437]",ErTaO4,0,P2/c,y,y,1573,AP,,"{""step1"": {""grind method"": [""pestle and mortar""], ""wet/dry"": [], ""liquid"": []}}",{},1,,"Ta2O5, Er2O3",,10.1016/j.jlumin.2016.06.054,2016,,FALSE
Er-Ta-O,mp-5503,"[153365, 109189, 153364]",ErTaO4,0.004062987,C2/c,y,?,,,,{},{},,,,,,,might be old refinement of mp-3444,N/A
Er-Tc-O,mp-557806,[109081],Er2Tc2O7,0.117711642,Fd-3m,y,y,1503,0,vacuum,{},"{""step1"": {""cool rate"": [], ""cool time"": [], ""cool medium"": [""water""], ""cool type"": [""quench""], ""end temperature"": [""RT""], ""remark"": []}}",2,,"TcO2, Er2O3",,10.1016/0022-1902(64)80152-4,1964,inhomogeneous,FALSE
Er-Te-O,mp-581795,"[413933, 413661]",Er2Te4O11,0.000792637,C2/c,?,?,1073,0,vacuum,{},{},,,"Er2O3, TeO2",,10.1016/j.jallcom.2004.04.107,2004,inhomogeneous <50%,FALSE
Er-Te-O,mp-559304,[413666],Er2Te5O13,0,P-1,n,n,,,,{},{},,,"TeO2, Er2O3, CsCl",flux,10.1515/znb-2005-0704,2005,,TRUE
