Repository: vchung1263/solid_state_synthesizability_public

# Solid State Synthesizability Prediction
This repository contains the code, data and result of our manuscript.

## Developers
Vincent Chung

## Description

The pu_learn_model.py contains the PU-Learning models used in the manuscript. It is a modified code of Jang et al.. Link to the original code repository: https://github.com/kaist-amsg/Synthesizability-PU-CGCNN. Model_x.py and baseline_model.py are the scripts used to predict the synthesizability score of the compositions using the input files in ./folder.

- The ./data folder contains the input files used by the models and the csv files for the results in the paper (more info in ./data)

File: manually_curated_dataset.csv (part 6 of 19)
system,mp_id,icsd_ids,composition,e_above_hull,Spacegroup Number,solid_state_synthesized_composition,solid_state_synthesized_structure,sss_highest_temperature(K),sss_pressure(GPa),sss_atmosphere,sss_mixing_condition,sss_cooling_condition,sss_heating_step,single_crystal,sss_precursor,other_synthesis_method,reference,reference_year,comment,google_translate
Er-Ti-O,mp-5889,"[252238, 150211, 191615, 24209, 164022, 24152]",Er2Ti2O7,0.012166221,Fd-3m,y,y,1973,,Ar,{},"{""step1"": {""cool rate"": [], ""cool time"": [], ""cool medium"": [""water""], ""cool type"": [""quench""], ""end temperature"": [""RT""], ""remark"": []}}",1,,"Er2O3, TiO2",,10.1016/j.jssc.2006.06.007,2006,,FALSE
Er-V-O,mp-557684,[160866],Er2V2O7,0.080820782,Fd-3m,y,y,1473,5.5,,{},"{""step1"": {""cool rate"": [{""value"": ""30"", ""unit"": ""C/s""}], ""cool time"": [], ""cool medium"": [], ""cool type"": [""quench""], ""end temperature"": [""RT""], ""remark"": []}}",1,,"Er2O3, V2O3",,10.1021/cg800010g,2008,,FALSE
Er-V-O,mp-19205,"[185838, 40393, 161781]",ErVO3,0.077138413,Pnma,y,y,1673,0,vacuum,{},"{""step1"": {""cool rate"": [], ""cool time"": [], ""cool medium"": [], ""cool type"": [""slow cooling""], ""end temperature"": [""RT""], ""remark"": []}}",1,,"Er2O3, V2O3",,10.1016/0025-5408(76)90187-2,1976,,FALSE
Er-V-O,mp-18960,"[167091, 167092, 16300, 40122, 84235, 15671, 78080]",ErVO4,0,I4_1/amd,y,y,1250,0,vacuum,{},{},1,,"Er2O3, V2O5",,10.1107/S0108270189014162,1990,,FALSE
Er-V-O,mp-18880,[69118],ErVO4,0.035842986,I4_1/a,y,y,,,,{},{},,,,,10.1107/S0108270189014162,1990,high temperature/pressure phase of mp-18960,FALSE
Er-W-O,mp-554807,[35238],Er10W2O21,0,Pbcn,y,y,1953,,,"{""step1"": {""grind method"": [""vibratory mixer""], ""wet/dry"": [], ""liquid"": []}}",{},1,,"Er2O3, WO3",,10.1051/jphyscol:1977715,1977,,FALSE
Er-W-O,mp-17426,[62885],Er2WO6,0.007799386,P2_12_12_1,y,?,,,,{},{},,,,,"Kristallografiya 32, 363 (1987)",1987,translation issue: russian,FALSE
Er-W-O,mp-17201,[62884],Er2WO6,0,P2/c,y,y,1473,AP,,"{""step1"": {""grind method"": [""pestle and mortar""], ""wet/dry"": [], ""liquid"": []}}","{""step1"": {""cool rate"": [{""value"": ""300"", ""unit"": ""C/h""}], ""cool time"": [], ""cool medium"": [], ""cool type"": [], ""end temperature"": [""RT""], ""remark"": []}}",1,,"Er2O3, WO3",,10.1039/D0DT03081C,2021,,FALSE
Er-W-O,mp-556249,[20938],Er2WO6,0.001569922,Pbca,y,?,,,,{},{},,,,,"Kristallografiya 29, 692 (1984)",1984,translation issue: russian,FALSE
Eu-Al-O,mp-21757,[245326],Eu3Al5O12,0,Ia-3d,n,n,,,,{},{},,,"Eu2O3, Al(NO3)3·9H2O, HNO3",sol-gel,10.1002/zaac.200700027,2007,,FALSE
Eu-Al-O,mp-1019729,[428736],Eu3AlO5,0,I4/mcm,n,n,,,,{},{},,,"Eu, EuF3, alumosilicate glass flakes, CsBr",flux,https://www.researchgate.net/profile/Olaf_Reckeweg/publication/301295171_Synthesis_and_Structural_Characterization_of_the_EuropiumIIIII_Oxide_Ortho-Oxoaluminate_Eu3OAlO4/links/571b462c08ae408367bd60b1/Synthesis-and-Structural-Characterization-of-the-EuropiumII-III-Oxide-Ortho-Oxoaluminate-Eu3OAlO4.pdf,2015,,FALSE
Eu-Al-O,mp-582606,[16085],Eu4Al2O9,0,P2_1/c,n,n,,,,{},{},,,"Eu2O3, Al2O3",,10.1021/ic50076a024,1969,,FALSE
Eu-Al-O,mp-1019732,[237364],EuAl2O4,0,P2_1,y,y,1373,0,vacuum,{},{},1,,"Eu2O3, AlN, Al2O3",,10.1021/ic4013334,2013,,FALSE
Eu-Al-O,mp-21455,[109353],EuAlO3,0.042188971,Pnma,?,?,1673,,Ar/H2,{},{},,,"Eu2O3, Al2O3",,10.1103/PhysRevB.96.184419,2017,uncertain phase percentage,FALSE
Eu-As-O,mp-1077953,[1222],Eu4As2O,0.000196905,I4/mmm,n,n,,,,{},{},,,,from melt,10.1107/S0567740877010383,1977,,FALSE
Eu-As-O,mp-13576,[409995],EuAsO4,0,I4_1/amd,y,y,823,0,vacuum,{},{},1,,"Eu2O3, As2O5",,10.1524/ncrs.2009.0076,2009,,FALSE
Eu-Au-O,mp-21389,[411503],Eu3AuO6,0,P-1,y,y,873,0.43,,{},{},1,,"Au2O3·xH2O, Eu2O3, KOH",,10.1002/1521-3749(200103)627:3<439::AID-ZAAC439>3.0.CO;2-R,2000,,TRUE
Eu-Au-O,mp-21787,[92489],Eu4Au2O9,0.000280676,Pbcn,y,y,873,0.415,,{},{},1,,"Au2O3·xH2O, Eu2O3, KOH",,10.1002/1521-3749(200010)626:10<2178::AID-ZAAC2178>3.0.CO;2-%23,2000,ICSD 92489 doi not working; KOH as mineralizer,TRUE
Eu-Bi-O,mp-1078184,[402954],Eu4Bi2O,0,I4/mmm,?,?,,,,{},{},,,"Bi, Sr, Bi2O",from melt,10.1524/ncrs.2011.0195,2011,,FALSE
Eu-Cr-O,mp-1189762,"[251086, 251085]",EuCrO3,0,Pnma,y,y,1723,AP,,{},{},3,,"Eu2O3, Cr2O3",,10.1088/2053-1591/aaed88,2018,,FALSE
Eu-Cr-O,mp-22586,"[26981, 51696]",EuCrO4,0,I4_1/amd,y,y,873,,O2,{},{},3,,"Cr(NO3)3·9H2O, R(NO3)3·6H2O",,10.1016/0925-8388(93)90878-Q,1993,,FALSE
Eu-Cu-O,mp-22306,"[72244, 71183]",Eu2CuO4,0,I4/mmm,y,y,1348,AP,,{},{},2,,"Eu2O3, CuO",,10.1016/0921-4534(92)90310-9,1992,,FALSE
Eu-Cu-O,mp-13696,[18106],EuCuO2,0,R-3m,y,y,1173,,Ar,{},{},1,,"CuO, Eu2O3",,10.1524/zkri.1969.129.1-4.259,1969,,TRUE
Eu-Fe-O,mp-555758,[9232],Eu3Fe5O12,0,Ia-3d,y,y,1573,AP,,"{""step1"": {""grind method"": [""ball milling""], ""wet/dry"": [], ""liquid"": []}}",{},7,,"Eu2O3, Fe2O3",,10.1063/1.367854,1998,,FALSE
Eu-Fe-O,mp-1189159,[421429],Eu3FeO6,0.047092537,Cmc2_1,n,n,,,,{},{},,,"KOH, Fe2O3, Eu2O3, Nb2O3",flux,10.1016/j.solidstatesciences.2010.03.010,2010,,FALSE
Eu-Fe-O,mp-504703,"[27277, 189728]",EuFeO3,0.025042623,Pnma,y,y,1473,AP,,{},{},1,,"Eu2O3, Fe2O3",,10.1023/A:1012650100766,1998,,FALSE
Eu-Ga-O,mp-1184814,"[420732, 99492]",Eu3GaO6,0.02014255,Cmc2_1,y,y,1673,AP,,{},"{""step1"": {""cool rate"": [], ""cool time"": [], ""cool medium"": [""air""], ""cool type"": [""quench""], ""end temperature"": [""RT""], ""remark"": []}}",3,,"Eu2O3, Ga2O3",,10.1016/j.jssc.2003.12.024,2004,,FALSE
Eu-Ge-O,mp-22828,[20694],Eu2Ge2O7 ,0.687226008,P4_12_12,y,y,,,,{},{},,,,,10.1016/0022-5088(87)90215-3,1987,"other phase of P1 Eu2Ge2O7, which can be synthesized via solid state synthesis: 10.1134/S0020168518020048",FALSE
Eu-Ge-O,mp-648448,[8218],Eu2GeO5,0,P2_1/c,n,n,,,,{},{},,,"Eu2O3, GeO2",from melt,10.1107/S0567740879008797,1979,,FALSE
Eu-Hf-O,mp-1191195,"[173953, 236212]",Eu2Hf2O7,0,Fd-3m,y,y,1700,AP,,{},{},1,,"Eu2O3, HfO",,10.1016/S0925-8388(97)00430-1,1998,,FALSE
Eu-In-O,mp-1069296,[415804],Eu3InO,0,Pm-3m,n,n,,,,{},{},,,"Eu, Sn, SnO2",from melt,10.1002/zaac.200500399,2006,,FALSE
Eu-Ir-O,mp-641683,"[239645, 173948, 156437]",Eu2Ir2O7,0,Fd-3m,y,y,1473,0,vacuum,{},{},2,,"IrO2, Eu2O3",,10.1103/PhysRevB.90.235110,2014,,FALSE
Eu-Ir-O,mp-17981,[86476],Eu3IrO7,0,Cmcm,y,y,1373,AP,,{},{},3,,"Eu2O3, IrO2",,10.1016/0025-5408(91)90139-D,1991,excess Eu2O3 to prevent formation of pyrochlore,FALSE
Eu-Lu-O,mp-984697,[246728],EuLu2O4,0.678419692,Pnma,y,y,1373,0,vacuum,{},{},1,,"EuO, Lu2O3",,10.1016/j.jssc.2009.04.001,2009,,FALSE
Eu-Mn-O,mp-542392,"[97045, 84672]",EuMn2O5,0,Pbam,y,y,1103,AP,,{},"{""step1"": {""cool rate"": [], ""cool time"": [], ""cool medium"": [], ""cool type"": [""furnace cool""], ""end temperature"": [""RT""], ""remark"": []}}",1,,"Eu2O3, Mn2O3",,10.1134/S003602441203034X,2012,,FALSE
Eu-Mn-O,mp-20614,"[95492, 169489, 157392]",EuMnO3,0,Pnma,y,y,1473,AP,,"{""step1"": {""grind method"": [""agate mortar""], ""wet/dry"": [], ""liquid"": []}}","{""step1"": {""cool rate"": [], ""cool time"": [], ""cool medium"": [], ""cool type"": [""furnace cool""], ""end temperature"": [""RT""], ""remark"": []}}",2,,"Eu2O3, MnCO3",,10.1039/C6RA25951K,2017,,FALSE
Eu-Mo-O,mp-1191878,[173946],Eu2Mo2O7,0,Fd-3m,y,y,1623,AP,,{},{},1,,"Eu2O3, MoO2",,10.1016/0025-5408(80)90094-X,1980,,FALSE
Eu-Mo-O,mp-542905,"[194504, 420098, 182343, 153371]",Eu2Mo3O12,0.454031353,C2/c,y,y,1073,AP,,{},{},1,,"Eu2O3, MoO3",,10.1016/j.ssc.2011.08.009,2011,alpha phase,FALSE
Eu-Mo-O,mp-1194800,[251704],Eu2Mo3O12,0.379894467,Pba2,y,y,,,,{},{},,,,,10.1021/cm503720s,2014,beta phase; high temperature phase of mp-542905,FALSE
Eu-Mo-O,mp-704384,[281156],Eu2Mo5O18,0.379231936,Pbcn,n,n,,,,{},{},,,[Eu2(H2O)12Mo8O27]·6H2O,decomposition,10.1021/ic025697z,2002,,FALSE
Eu-Mo-O,mp-554530,[281031],Eu4Mo4O11,1.075072998,Pbam,y,y,1673,,,{},"{""step1"": {""cool rate"": [{""value"": ""100"", ""unit"": ""C/h""}], ""cool time"": [], ""cool medium"": [], ""cool type"": [], ""end temperature"": [{""value"": ""1100"", ""unit"": ""C""}], ""remark"": []}, ""step2"": {""cool rate"": [], ""cool time"": [], ""cool medium"": [], ""cool type"": [""furnace cool""], ""end temperature"": [""RT""], ""remark"": []}}",1,,"Mo, Eu2O3, MoO3",,10.1021/ic011000i,2002,,FALSE
Eu-Mo-O,mp-1105347,[196163],Eu5Mo2O12,0.068248787,C2/m,n,n,,,,{},{},,,"MoO3, Eu2O3, CsCl, Mo",flux,10.1021/acs.inorgchem.5b02132,2015,,FALSE
Eu-Mo-O,mp-553893,[411961],Eu6Mo10O39,0.468471987,C2/c,n,n,1073,AP,,{},{},,,Eu2(H2O)12Mo8O27,from melt,10.1006/jssc.2001.9284,2001,,FALSE
Eu-Mo-O,mp-1095254,[429260],EuMoO4,0,I4_1/a,y,y,1923,,,{},"{""step1"": {""cool rate"": [{""value"": ""100"", ""unit"": ""C/h""}], ""cool time"": [], ""cool medium"": [], ""cool type"": [], ""end temperature"": [{""value"": ""1373"", ""unit"": ""K""}], ""remark"": []}, ""step2"": {""cool rate"": [], ""cool time"": [], ""cool medium"": [], ""cool type"": [""furnace cool""], ""end temperature"": [""RT""], ""remark"": []}}",1,,"Eu2O3, MoO3, Mo",,10.1063/1.3553850,2011,,FALSE
Eu-Nb-O,mp-510674,[246384],Eu3NbO7,0,C222_1,y,y,1773,AP,,"{""step1"": {""grind method"": [""agate mortar""], ""wet/dry"": [], ""liquid"": []}}",{},1,,"Pr6O11, Eu2O3",,10.1016/j.jssc.2008.12.012,2009,,FALSE
Eu-Nb-O,mp-1185383,[166561],Eu5Nb4O15,0,P-3m1,y,y,1473,0,vacuum,{},{},2,,"EuNbO4, Eu3NbO7, Nb",,"Comptes Rendus des Seances de l'Academie des Sciences, Serie C: Sciences Chimiques 279, 521 (1974)",1974,,TRUE
Eu-Nb-O,mp-1201130,[247276],EuNb2O6,0,P2_1/c,y,y,1473,0,vacuum,{},{},1,,"Eu2O3, Nb2O5, NbO2",,10.1002/zaac.200900591,2010,,FALSE
Eu-Nb-O,mp-21593,[79975],EuNb8O14,0.157120393,Pbam,n,n,,,,{},{},,,"EuB2O3, NbO, NbO2, EuO",flux,10.1016/0925-8388(95)01597-3,1995,,FALSE
Eu-Nb-O,mp-755572,"[252713, 252712]",EuNbO3,0.012309788,Pm-3m,y,y,,,,{},{},,,,,10.1016/j.jssc.2016.04.032,2016,high temperature phase of mp-1078341,FALSE
Eu-Nb-O,mp-1078341,"[252710, 252711]",EuNbO3,0,Imma,y,y,1473,0,vacuum,"{""step1"": {""grind method"": [""agate mortar""], ""wet/dry"": [], ""liquid"": [""acetone""]}}","{""step1"": {""cool rate"": [], ""cool time"": [], ""cool medium"": [], ""cool type"": [""slow cooling""], ""end temperature"": [""RT""], ""remark"": []}}",1,,"Eu3NbO7, Nb, NbO2",,10.1016/j.jssc.2016.04.032,2016,,FALSE
Eu-Nb-O,mp-12646,[109177],EuNbO4,0,C2/c,y,y,1473,AP,,{},"{""step1"": {""cool rate"": [], ""cool time"": [], ""cool medium"": [], ""cool type"": [""furnace cool""], ""end temperature"": [""RT""], ""remark"": []}}",1,,"Eu2O3, Nb2O5",,10.1016/S1002-0721(14)60141-1,2014,,FALSE
Eu-Ni-O,mp-20718,"[56611, 91047, 88039, 80400]",EuNiO3,0.179271364,Pnma,y,y,1173,2,,{},"{""step1"": {""cool rate"": [], ""cool time"": [], ""cool medium"": [], ""cool type"": [""quench""], ""end temperature"": [""RT""], ""remark"": []}}",1,,"Eu2O3, NiO, KClO4",,10.1103/PhysRevB.61.1756,2000,,FALSE
Eu-Os-O,mp-561983,[170874],Eu3OsO7,0,Cmcm,n,n,,,,{},{},,,"Eu2O3, NaOH, H2O, Os",hydrothermal,10.1021/ic0506106,2005,,FALSE
Eu-Pb-O,mp-756670,[173951],Eu2Pb2O7,0,Fd-3m,?,?,,,,{},{},,,,,10.1103/PhysRevB.18.2031,1978,insufficent information,FALSE
Eu-Pt-O,mp-1191889,[173952],Eu2Pt2O7,0,Fd-3m,?,?,,,,{},{},,,,,10.1103/PhysRevB.18.2031,1978,insufficent information,FALSE
Eu-Re-O,mp-20209,"[90388, 88686]",Eu2ReO5,0.031928677,P4/n,y,y,1450,,,{},{},1,,"Eu3ReO8, Eu2O3, Re",,10.1016/S0925-8388(00)00828-8,2000,,FALSE
Eu-Re-O,mp-581427,[245105],Eu3ReO7,0,Cmcm,y,y,1473,0,vacuum,"{""step1"": {""grind method"": [""agate mortar""], ""wet/dry"": [], ""liquid"": []}}",{},1,,"Eu2O3, ReO2, ReO3",,10.1016/j.jssc.2006.07.033,2006,,FALSE
Eu-Rh-O,mp-19801,"[172357, 172351]",EuRhO3,0,Pnma,y,y,1573,,O2,"{""step1"": {""grind method"": [""agate mortar""], ""wet/dry"": [], ""liquid"": []}}",{},2,,"Rh2O3, Eu2O3",,10.1016/S0925-8388(02)00969-6,2003,,FALSE
Eu-Ru-O,mp-637431,"[109306, 173947]",Eu2Ru2O7,0,Fd-3m,y,y,1423,0,vacuum,{},{},1,,"Eu2O3, RuO2",,10.1007/s10008-006-0106-2,2007,,FALSE
Eu-Ru-O,mp-22365,"[170275, 93668]",Eu3RuO7,0,Cmcm,y,y,1473,AP,,"{""step1"": {""grind method"": [""agate mortar""], ""wet/dry"": [], ""liquid"": []}}",{},1,,"Eu2O3, RuO2",,10.1006/jssc.2001.9099,2001,,FALSE
Eu-Sb-O,mp-505043,[67023],Eu3Sb5O12,0,I-43m,y,y,963,0,vacuum,{},"{""step1"": {""cool rate"": [], ""cool time"": [], ""cool medium"": [], ""cool type"": [""quench""], ""end temperature"": [""RT""], ""remark"": []}}",1,,"Sb2O3, Eu2O3",,10.1016/0022-3697(89)90033-4,1989,,FALSE
Eu-Sb-O,mp-1190831,[188505],Eu3SbO7,0,Cmcm,y,y,1773,AP,,"{""step1"": {""grind method"": [""pestle and mortar""], ""wet/dry"": [], ""liquid"": []}}",{},1,,"Sb2O5, Eu2O3",,10.1016/j.jssc.2013.05.001,2013,excess Sb2O5,FALSE
Eu-Sb-O,mp-1078192,[402953],Eu4Sb2O,0,I4/mmm,y,y,1150,,,{},{},1,,"Eu, Sb, Sb2O3",,10.1524/ncrs.1998.213.14.15,1998,,FALSE
Eu-Sb-O,mp-510637,"[194551, 245019]",EuSbO4,0,P2_1/c,y,y,,,,"{""step1"": {""grind method"": [""pestle and mortar""], ""wet/dry"": [], ""liquid"": []}}",{},,,"Eu2O3, Sb2O5",,10.1021/cm502504b,2014,,FALSE
Eu-Sc-O,mp-22487,"[4128, 99542]",EuScO3,0.825965773,Pnma,y,y,1748,AP,,"{""step1"": {""grind method"": [""agate mortar""], ""wet/dry"": [], ""liquid"": [""acetone""]}}",{},2,,"Eu2O3, Sc2O3",,10.1016/j.jssc.2004.02.025,2004,inhomogenous,FALSE
Eu-Se-O,mp-1199825,[39471],EuSe2O8,0,Pbca,?,?,,,,{},{},,,,,,,ICSD 39471 contain hydrogen,N/A
Eu-Sn-O,mp-505306,"[84754, 173949, 165931]",Eu2Sn2O7,0.647881918,Fd-3m,y,y,1673,AP,,{},"{""step1"": {""cool rate"": [{""value"": ""600"", ""unit"": ""C/h""}], ""cool time"": [], ""cool medium"": [], ""cool type"": [], ""end temperature"": [""RT""], ""remark"": []}}",2,,"Eu2O3, SnO2",,10.1016/j.materresbull.2009.09.011,2010,,FALSE
Eu-Ta-O,mp-1191288,[400536],Eu2Ta2O7,0,Cmcm,y,y,1673,,H2,{},{},1,,"Eu2O3, Ta2O5",,10.1063/1.4902345,2014,,FALSE
Eu-Ta-O,mp-21406,[4148],Eu3TaO6,0.111790502,Fm-3m,y,y,1623,,vacuum;Ar,"{""step1"": {""grind method"": [""agate mortar""], ""wet/dry"": [], ""liquid"": []}}","{""step1"": {""cool rate"": [], ""cool time"": [], ""cool medium"": [], ""cool type"": [""quench""], ""end temperature"": [""RT""], ""remark"": []}}",1,,"Eu2O3, Ta, Ta2O5",,10.1016/0025-5408(75)90129-4,1975,,FALSE
Eu-Ta-O,mp-1192440,[166562],Eu5Ta4O15,0.020744055,P-3m1,y,y,1473,0,vacuum,{},{},2,,"EuTaO4, Eu3TaO7, Ta",,"Comptes Rendus des Seances de l'Academie des Sciences, Serie C: Sciences Chimiques 279, 521 (1974)",1974,,TRUE
Eu-Ta-O,mp-505434,[402209],EuTa2O6,0,Pnma,y,n,,,,{},{},,,,from melt,10.1524/zkri.1996.211.8.547,1996,"other phase of orthorhombic EuTa2O6, which can be synthesized via solid state synthesis: 10.1016/0022-4596(75)90081-X",FALSE
Eu-Ta-O,mp-20092,"[203123, 203122]",EuTa2O6,0.015584359,P4/mmm,y,?,,,,{},{},,,,,"Zhurnal Neorganicheskoj Khimii 34, 803 (1989)",1989,translation issue: russian,FALSE
Eu-Ta-O,mp-5957,"[415432, 155658]",EuTaO4,0.649099092,P2/c,y,?,,,,{},{},,,,,,,might be other phase or refinement of mp-4271,N/A
Eu-Ta-O,mp-4271,"[153361, 109185]",EuTaO4,0,C2/c,y,y,1923,AP,,"{""step1"": {""grind method"": [""ball milling""], ""wet/dry"": [], ""liquid"": [""ethanol""]}}","{""step1"": {""cool rate"": [], ""cool time"": [], ""cool medium"": [], ""cool type"": [""furnace cool""], ""end temperature"": [""RT""], ""remark"": []}}",2,,"Eu2O3, Ta2O5",,10.1016/j.scriptamat.2016.08.019,2017,,FALSE
Eu-Te-O,mp-31247,[413656],Eu2Te4O11,0,C2/c,y,y,1123,AP,,{},{},2,,"TeO2, Eu2O3",,chemistry-journal.org/detail-chemistry-journal/720/Thermal-Stability-of-Tb-Te4O-s-and-Eu-Te4O-s-/Pradeep-Samui-Ginishkumar-P-Hemlata-Khadilkar-S-K-Rakshit-and-S-C-Parida.html,2019,reference of the experimental section for the synthesis of Eu2Te4O11 contains 2 methods,FALSE
Eu-Te-O,mp-19897,[89562],Eu2TeO2,1.669920782,I4/mmm,y,y,1023,0,vacuum,{},{},1,,"Eu, TeO2",,10.1002/(SICI)1521-3749(199911)625:11<1833::AID-ZAAC1833>3.0.CO;2-8,1999,from abstract,FALSE
Eu-Ti-O,mp-505801,"[196405, 83596, 188551, 191620, 92767, 173945]",Eu2Ti2O7,0,Fd-3m,y,y,1473,AP,,{},{},2,,"Eu2O3, TiO2",,10.1016/j.jlumin.2015.09.033,2016,,FALSE
Eu-Ti-O,mp-1195915,[75062],Eu2TiO5,0,Pnma,y,y,1473,AP,,"{""step1"": {""grind method"": [""agate mortar""], ""wet/dry"": [], ""liquid"": []}}",{},2,,"Eu2O3, Ti sponge",,10.1016/j.tca.2008.05.008,2008,,FALSE
Eu-Ti-O,mp-22246,"[290422, 24669, 187111, 187115, 187110, 187105, 187101, 187107, 187205, 187104, 187109, 187117, 187204, 187113, 187103, 187106, 187108, 424907, 187114, 187102]",EuTiO3,0.009138212,Pm-3m,y,y,1673,,H2,{},{},1,,"Eu2O3, Ti2O3",,10.1103/PhysRevB.86.054112,2012,,FALSE
Eu-Ti-O,mp-1079111,"[187116, 187112]",EuTiO3,0,I4/mcm,y,y,,,,{},{},,,,,10.1103/PhysRevB.85.184107,2011,low temperature phase of mp-22246,FALSE
Eu-V-O,mp-19815,"[9499, 89000]",Eu2VO4,0,I4/mmm,y,y,1473,0,vacuum,{},{},2,,"Eu2O3, V2O5",,10.1016/S0025-5408(99)00063-X,1999,,FALSE
Eu-V-O,mp-22796,"[194935, 15608, 191367, 164835, 81702]",EuVO4,0,I4_1/amd,y,y,1073,AP,,{},{},1,,"Eu2O3, V2O5",,10.1016/j.jssc.2015.02.003,2015,,FALSE
Eu-V-O,mp-1095395,[194936],EuVO4,0.025954386,I4_1/a,y,y,,,,{},{},,,,,10.1016/j.jssc.2015.02.003,2015,high pressure phase of mp-22796,FALSE
Eu-W-O,mp-540684,[15877],Eu2W3O12,0.438618198,C2/c,y,y,1193,AP,,{},"{""step1"": {""cool rate"": [], ""cool time"": [], ""cool medium"": [], ""cool type"": [""quench""], ""end temperature"": [""RT""], ""remark"": []}}",2,,"Eu2O3, WO2",,10.1002/zaac.200570039,2005,,FALSE
Eu-Zr-O,mp-685944,[173950],Eu2Zr2O7,0,Fd-3m,y,y,1773,AP,,"{""step1"": {""grind method"": [""agate mortar""], ""wet/dry"": [], ""liquid"": []}}",{},1,,"Eu2O3, ZrO2",,10.1080/08957959.2017.1300886,2017,,FALSE
Eu-Zr-O,mp-1106293,"[174198, 192313, 182342, 160941]",EuZrO3,0,Pnma,y,y,1823,,Ar/H2,{},{},2,,"EuO, ZrO2",,10.1016/j.jssc.2009.10.014,2010,,FALSE
Fe-Ag-O,mp-19225,[31919],FeAgO2,0,R-3m,y,y,973,0.00015,O2,{},{},1,,"Ag2O, Fe2O3",,10.1088/0953-8984/22/1/016007,2009,inhomogeneous; 3R phase,FALSE
Fe-Ag-O,mp-18966,[2786],FeAgO2,0.008784363,P6_3/mmc,y,?,,,,{},{},,,,,10.1088/0953-8984/22/1/016007,2009,other phase of mp-19225; 2H phase; minority phase,FALSE
Fe-As-O,mp-1181316,[30646],Fe3As2O16,0.466306166,C2/m,?,?,,,,{},{},,,,,,,ICSD 30646 contain hydrogen,N/A
Fe-As-O,mp-1190714,[429576],Fe3As2O16,0.58367825,P-1,?,?,,,,{},{},,,,,,,ICSD 429576 contain hydrogen,N/A
Fe-As-O,mp-29472,[100442],Fe4As2O11,0.135953598,P-1,n,n,,,,{},{},,,"Fe(NO3)3·H2O, As2O5·xH2O, HNO3",precursor method,10.1039/B005350N,2000,,FALSE
Fe-As-O,mp-1193500,[31138],Fe4As3O23,0.618712921,P-43m,?,?,,,,{},{},,,,,,,ICSD 31138 contain hydrogen,N/A
Fe-As-O,mp-28519,[40524],Fe4As5O13,0.089579746,P-1,n,n,,,,{},{},,,,natural mineral,pubs.geoscienceworld.org/canmin/article/23/4/675/11847/schneiderhoehnite-fe-super-2-fe-3-super-3-as-5,1985,,FALSE
Fe-As-O,mp-510450,[59865],Fe7As6O24,0,P-1,n,n,,,,{},{},,,"As2O5, Fe2O3, Fe, NH4Cl",chemical transport reaciton,10.1107/S1600536804026182,2004,,FALSE
Fe-As-O,mp-19398,"[170673, 170945]",FeAsO4,0,Imma,n,n,,,,{},{},,,(NH4)[Fe(AsO4)F,decomposition,10.1039/B210998K,2003,,FALSE
Fe-As-O,mp-21016,"[73978, 62717]",FeAsO4,0.003468617,P2_1/c,n,n,,,,{},{},,,,,10.1039/B210998K,2003,other phase of mp-19398,FALSE
Fe-Bi-O,mp-504615,"[238979, 186441, 186442, 262861, 20067, 26808, 186440]",Fe4Bi2O9,0.011661154,Pbam,y,y,1173,AP,,{},{},2,,"Bi2O3, Fe2O3",,10.1063/1.2905815,2008,inhomogeneous,FALSE
Fe-Bi-O,mp-1196085,"[186444, 186443]",Fe4Bi2O9,0.017097381,Pnma,y,y,,,,{},{},,,,,10.1088/0953-8984/24/14/145401,2012,high pressure phase of mp-504615,FALSE
Fe-Bi-O,mp-23501,"[196302, 238724, 193688, 428380, 239770, 291449, 291450, 196245, 193415, 194663, 194665, 417310, 181983, 237080, 189715, 180502, 417308, 180497, 180504, 168740, 180496, 260118, 180503, 190940, 189682, 180505, 185164, 163687, 97591, 181982, 163688, 109370, 189037, 188396, 180501, 417311, 245827, 187330, 181403, 417303, 186964, 169801, 160918, 180128, 192992, 246424, 157424, 417312, 247765, 75324, 191940, 186955, 186583, 180495, 237367, 184771, 181984, 15299, 417309, 168292, 417307, 237368, 417305, 180498, 180499, 417306, 191991, 168319, 186677, 192511, 180506, 158760, 260119, 180500, 51664, 192509, 417304]",FeBiO3,0.001632503,R3c,y,y,1023,AP,,{},{},1,,"Bi2O3, Fe2O3",,10.1111/j.1151-2916.1967.tb15153.x,1967,excess Bi2O3 (for higher purity),FALSE
Fe-Bi-O,mp-551451,[162264],FeBiO3,0.437927117,P1,y,n,,,,{},{},,,,,10.1016/j.physleta.2007.10.039,2008,modelling of thin film FeBiO3,FALSE
Fe-Bi-O,mp-548231,[154394],FeBiO3,0.545818083,R3,y,y,,,,{},{},,,,,10.1063/1.2147719,2005,distorted phase of mp-23501,FALSE
Fe-Bi-O,mp-547069,"[28622, 20288, 20372]",FeBiO3,0.255312755,Pm-3m,y,?,,,,{},{},,,,,,,might be old refinement of mp-23501,N/A
Fe-Bi-O,mp-22949,"[196250, 196249, 196251, 196252, 20618, 28027, 22342, 237026]",FeBiO3,0.033579411,R3m,y,?,,,,{},{},,,,,10.1016/S0022-3697(71)80189-0,1971,old refinement of mp-23501,FALSE
Fe-Bi-O,mp-1069079,"[188466, 188467]",FeBiO3,0.026811494,P4mm,y,?,,,,{},{},,,,,10.1016/j.physleta.2012.07.011,2012,modelling of high pressure FeBiO3,FALSE
Fe-Bi-O,mp-645159,"[168321, 162895]",FeBiO3,0.011605766,Pnma,y,y,,,,{},{},,,,,10.1103/PhysRevLett.102.027602,2008,high temperature phase of mp-23501,FALSE
Fe-Co-O,mp-753222,"[184063, 166200]",Fe2CoO4,0.010229785,Fd-3m,y,y,1323,AP,,{},"{""step1"": {""cool rate"": [], ""cool time"": [], ""cool medium"": [], ""cool type"": [""slow cooling""], ""end temperature"": [""RT""], ""remark"": []}}",2,,,,10.1016/j.jallcom.2009.08.078,2009,,FALSE
Fe-Cu-O,mp-510281,"[246912, 98488, 31918, 246913, 27960, 92184, 24160, 246911, 191496]",FeCuO2,0,R-3m,y,y,1323,,vacuum;Ar,{},{},1,,"Cu2O, Fe2O3",,10.1016/S0167-2738(00)00274-5,2000,3R phase,FALSE
Fe-Cu-O,mp-505110,[66546],FeCuO2,0.344871869,P6_3/mmc,y,?,,,,{},{},,,,,10.1107/S0108270191006790,1991,other phase of mp-510281; byproduct; 2H phase,FALSE
Fe-Ge-O,mp-650055,[35349],Fe15Ge8O36,0.03708666,P-1,?,?,,,,{},{},,,,,10.1107/S0108270183003947,1983,insufficient information: no synthesis information,FALSE
Fe-Ge-O,mp-22421,[93973],Fe2GeO4,0,Fd-3m,y,y,1223,0,vacuum,{},{},2,,"GeO2, Fe2O3, Fe",,10.1016/0022-4596(80)90022-5,1980,,FALSE
Fe-Ge-O,mp-651997,[9766],Fe3Ge2O8,0.414652649,P2_1/c,?,?,,,,{},{},,,,,10.1107/S0108270183003935,1983,old refinement of Fe3.2Ge1.8O8;  insufficient information: no synthesis information,FALSE
Fe-Ge-O,mp-22334,"[89788, 190071, 190066, 89791, 190067, 89787, 190068, 190069, 190070, 89790, 89789]",FeGeO3,0.459273543,C2/c,y,y,1273,0,vacuum,"{""step1"": {""grind method"": [""mixed""], ""wet/dry"": [], ""liquid"": [""ethanol""]}}",{},1,,"Fe2O3, Fe, GeO2",,10.2138/am.2012.3995,2012,inhomogeneous,FALSE
Fe-Mo-O,mp-704851,[16402],Fe2Mo3O12,0.001738907,P2_1,y,?,,,,{},{},,,,,10.1021/ic50213a065,1980,other refinement of mp-21925,FALSE
Fe-Mo-O,mp-21925,[80449],Fe2Mo3O12,0.2279762,Pbcn,y,y,,,,{},{},,,,,10.1016/0025-5408(95)00157-3,1995,high temperature phase of mp-705435,FALSE
Fe-Mo-O,mp-705435,"[166632, 100606, 109046]",Fe2Mo3O12,0,P2_1/c,y,y,1173,AP,,"{""step1"": {""grind method"": [""mortar""], ""wet/dry"": [], ""liquid"": []}}","{""step1"": {""cool rate"": [], ""cool time"": [], ""cool medium"": [], ""cool type"": [""slow cooling""], ""end temperature"": [""RT""], ""remark"": []}}",1,,"Fe2O3, MoO3",,10.1557/jmr.2014.63,2014,,FALSE
Fe-Mo-O,mp-504974,"[61069, 27216]",Fe2Mo3O8,0.172776352,P6_3mc,y,y,1273,0,vacuum,{},{},1,,"Fe2O3, Mo, MoO3",,10.1021/ja01577a021,1957,,FALSE
Fe-Mo-O,mp-30154,[93229],Fe2Mo4O7,0.758080819,Imma,y,y,1473,0,vacuum,{},"{""step1"": {""cool rate"": [], ""cool time"": [], ""cool medium"": [], ""cool type"": [""quench""], ""end temperature"": [""RT""], ""remark"": []}}",1,,"Fe, Mo, MoO3",,10.1016/S0925-8388(00)01331-1,2001,inhomogeneous,FALSE
Fe-Mo-O,mp-505526,[43013],FeMoO4,0.398000207,C2/m,y,y,,,,{},{},,,,,10.1021/ic50064a010,1968,beta phase; high temperature phase of mp-556667,FALSE
Fe-Mo-O,mp-556667,[43012],FeMoO4,0.00727557,C2/m,y,y,1273,0,vacuum,{},"{""step1"": {""cool rate"": [{""value"": ""100"", ""unit"": ""C/min""}], ""cool time"": [], ""cool medium"": [], ""cool type"": [], ""end temperature"": [""RT""], ""remark"": [""<""]}}",1,,"Fe2O3, MoO3, Mo; Fe2O3, MoO3, Fe",,10.1021/ic50064a010,1968,alpha phase,FALSE
Fe-Ni-O,mp-22684,"[52387, 158834, 192290, 246894]",Fe2NiO4,0.082348431,Fd-3m,y,y,1370,AP,,"{""step1"": {""grind method"": [""agate mortar""], ""wet/dry"": [], ""liquid"": [""ethanol""]}}","{""step1"": {""cool rate"": [], ""cool time"": [], ""cool medium"": [], ""cool type"": [""quench""], ""end temperature"": [""RT""], ""remark"": []}}",3,,"Fe2O3, NiO, Fe, Ni",,10.1134/S0020168507020148,2006,,FALSE
Fe-Ni-O,mp-35596,[182237],Fe2NiO4,0,Imma,y,?,,,,{},{},,,,,10.1016/j.jmmm.2011.06.071,2011,modelling of mp-22684,FALSE
Fe-Ni-O,mp-640147,[109150],FeNi2O4,0.01024966,Fd-3m,?,?,,,,{},{},,,,,10.1063/1.1728663,1962,"extrapolated, nearest composition synthesized was Ni1.8Fe1.2O4",FALSE
Fe-Pb-O,mp-555778,[36259],Fe12PbO19,0.088310368,P6_3/mmc,y,y,1058,AP,,"{""step1"": {""grind method"": [""eletrical pestle and mortar""], ""wet/dry"": [], ""liquid"": []}}","{""step1"": {""cool rate"": [], ""cool time"": [], ""cool medium"": [""air""], ""cool type"": [""quench""], ""end temperature"": [""RT""], ""remark"": []}}",1,,"Fe2O3, PbO",,10.1111/j.1151-2916.1962.tb11146.x,1962,inhomogeneous,FALSE
Fe-Sb-O,mp-559626,[155152],FeSb2O4,0.278687946,P2_1/c,y,y,,,,{},{},,,,,10.1088/0953-8984/18/25/S09,2006,high pressure phase of mp-22265,FALSE
Fe-Sb-O,mp-22265,"[4459, 61472, 61470, 61471, 61466, 61467, 182798, 155151, 30350, 61469, 61468, 61473, 158916]",FeSb2O4,0,P4_2/mbc,y,y,973,0,vacuum,{},{},1,,"Fe2O3, Sb2O3",,10.1039/C1JM12645H,2011,,FALSE
Fe-Sb-O,mp-601882,[155153],FeSb2O4,0.095556675,P4_2/m,y,y,,,,{},{},,,,,10.1088/0953-8984/18/25/S09,2006,high pressure phase of mp-22265,FALSE
Fe-Sb-O,mp-505009,[40344],FeSb2O6,0,P4_2/mnm,y,y,1523,AP,,{},"{""step1"": {""cool rate"": [{""value"": ""240"", ""unit"": ""C/h""}], ""cool time"": [], ""cool medium"": [], ""cool type"": [], ""end temperature"": [""RT""], ""remark"": []}}",2,,"Sb2O3, Fe2O3",,10.1007/s10948-016-3913-4,2017,,FALSE
Fe-Se-O,mp-1201086,[2477],FeSe2O6,0.273179658,P2_1/c,?,?,,,,{},{},,,,,,,ICSD 2477 contain hydrogen,N/A
Fe-Se-O,mp-29100,[83344],Fe2Se2O7,0.504781277,Pccn,n,n,,,,{},{},,,"FeCl3·H2O, H2SeO3, NaOH",hydrothermal,10.1016/j.jallcom.2019.153549,2020,,FALSE
Fe-Se-O,mp-505098,[66719],Fe2Se3O12,0.232369152,P2_1/c,n,n,,,,{},{},,,"FeC2O4·2H2O , H2SeO4, H2O",hydrothermal,10.1007/BF00811460,1991,,FALSE
Fe-Se-O,mp-555589,[82025],Fe2Se6O15,0,P2_1/c,y,y,673,0,vacuum,{},"{""step1"": {""cool rate"": [], ""cool time"": [], ""cool medium"": [], ""cool type"": [""slow cooling""], ""end temperature"": [""RT""], ""remark"": []}}",1,,"Fe2O3, SeO2",,10.1006/jssc.1996.0092,1996,,FALSE
Fe-Se-O,mp-1201589,[413607],Fe3Se3O10,0.453255234,P-1,?,?,,,,{},{},,,,,,,ICSD 413607 contain hydrogen,N/A
Fe-Se-O,mp-1196307,[62057],FeSe3O8,0.212528403,P2_1/c,?,?,,,,{},{},,,,,,,ICSD 62057 contain hydrogen,N/A
Fe-Se-O,mp-1181664,[62056],FeSe3O9,0.161457184,P2_1/c,?,?,,,,{},{},,,,,,,ICSD 62056 contain hydrogen,N/A
Fe-Sn-O,mp-1202032,"[27661, 130019]",FeSnO6,0.769003603,Pn-3,?,?,,,,{},{},,,,,,,"ICSD 27661, 130019 contain hydrogen",N/A
Fe-Sn-O,mp-1197322,[25821],FeSnO6,0.971868935,Fm-3m,?,?,,,,{},{},,,,,,,ICSD 25821 contain hydrogen,N/A
Fe-Te-O,mp-540592,[8283],Fe2Te3O9,0.013841975,Pnma,y,y,,0,vacuum,{},{},1,,"Fe2O3, TeO2",,10.1007/s10973-007-8460-6,2008,,FALSE
Fe-Te-O,mp-605856,[417291],Fe2Te3O9,0.004282647,Pnma,y,n,,,,{},{},,,,hydrothermal,10.1016/j.jssc.2007.01.022,2007,other phase of mp-540592,FALSE
Fe-Te-O,mp-30995,[25021],Fe2Te4O11,0.003846995,P2_1/c,y,y,850,0,vacuum,{},{},1,,"Fe2O3, TeO2",,10.1002/crat.2170270617,1972,,FALSE
Fe-Te-O,mp-560112,[8282],Fe2TeO5,0.025515755,P2_1/c,?,?,,,,{},{},,,,,"Revue de Chimie Minerale 13, 359 (1976)",1976,insufficient information: no synthesis information,TRUE
Fe-Te-O,mp-21437,"[24795, 93213]",Fe2TeO6,0,P4_2/mnm,y,y,975,AP,,{},{},1,,"TeO2, Fe2O3",,10.1016/S0925-8388(00)01508-5,2001,,FALSE
Fe-Te-O,mp-561343,[417292],Fe3Te4O12,0,P2_1/c,n,n,,,,{},{},,,"Fe3O4, TeO2, HCl",hydrothermal,10.1016/j.jssc.2007.01.022,2007,,FALSE
Fe-Te-O,mp-1197157,"[4439, 100139]",FeTe2O6,0.313888627,I4_1/acd,?,?,,,,{},{},,,,,,,"ICSD 4439, 100139 contain hydrogen",N/A
Fe-Te-O,mp-561036,[417293],FeTe6O13,0.073943327,R-3,n,n,,,,{},{},,,"Fe3O4, TeO2, HCl",hydrothermal,10.1016/j.jssc.2007.01.022,2007,,FALSE
Fe-Te-O,mp-1197402,[6310],FeTeO5,0.619240758,P2_1/c,?,?,,,,{},{},,,,,,,ICSD 6310 contain hydrogen,N/A
Fe-W-O,mp-22124,"[1146, 6143, 1147]",Fe2WO6,0.505621326,Pbcn,y,y,1173,AP,,{},{},1,,"WO3, Fe2O3",,10.1007/BF01151850,1992,gamma phase,FALSE
Fe-W-O,mp-19421,"[26811, 15192, 26843, 15193, 64733]",FeWO4,0,P2/c,y,y,1173,0,vacuum,{},{},1,,"Fe2O3, WO3",,10.1016/0025-5408(82)90021-6,1982,,FALSE
Ga-Ag-O,mp-11020,[95665],GaAgO2,0,P6_3/mmc,y,y,,,,{},{},,,,,10.1016/S1293-2558(02)01363-8,2002,"modelling of alpha GaAgO2, which can be synthesized via high pressure solid state synthesis: 10.1016/j.jallcom.2015.04.051",FALSE
Ga-Ag-O,mp-1105293,[193540],GaAgO2,0.067857991,Pna2_1,y,n,,,,{},{},,,,ion exchange,10.1016/j.jssc.2014.11.012,2015,beta phase,FALSE
Ga-As-O,mp-1102977,[423937],GaAsO4,0.004664476,C222_1,y,n,,,,{},{},,,"GaAs, Cl, Os",solid gas reaction,10.1016/j.matlet.2012.04.015,20120,other phase of mp-3996,FALSE
Ga-As-O,mp-3996,"[86220, 86219, 50674, 50683, 50676, 86217, 50682, 50678, 201776, 50677, 50679, 50680, 33256, 50675, 41949, 86221, 168185, 50673, 86218, 33257, 86222, 86223, 50681]",GaAsO4,0,P3_121,y,y,1073,0.1,O2;N2/O2,{},{},1,,"Ga2O3, As2O3",,10.1016/0167-577X(90)90011-A,1990,,FALSE
Ga-Au-O,mp-11021,[95666],GaAuO2,0.007137727,P6_3/mmc,?,?,,,,{},{},,,,,10.1016/S1293-2558(02)01363-8,2002,modelling of delafossite GaAuO2,FALSE
Ga-Bi-O,mp-1195913,"[248250, 248249]",Ga4Bi2O9,0.005879932,Pnma,y,y,,,,{},{},,,,,10.1107/S0108768110010104,2010,high pressure phase of mp-23519,FALSE
Ga-Bi-O,mp-23519,"[37088, 250413, 248248, 248247, 20068, 248245, 248246, 248244]",Ga4Bi2O9,0,Pbam,y,y,1073,AP,,"{""step1"": {""grind method"": [""agate mortar""], ""wet/dry"": [], ""liquid"": []}}",{},2,,"Bi2O3, Ga2O3",,10.1016/j.jcat.2016.11.007,2017,,FALSE
Ga-Bi-O,mp-28632,[68648],GaBi12O20,0.030575684,I23,?,?,,,,{},{},,,,,"Izvestiya Akademii Nauk SSSR, Neorganicheskie Materialy 25, 1715 (1989)",1989,translation issue: russian,FALSE
Ga-Bi-O,mp-558285,[171709],GaBiO3,0.002003926,Pcca,y,y,1473,6,,{},"{""step1"": {""cool rate"": [], ""cool time"": [], ""cool medium"": [], ""cool type"": [""quench""], ""end temperature"": [""RT""], ""remark"": []}}",1,,"Bi2Ga4O9, Bi25GaO39",,10.1021/cm052020b,2006,,FALSE
Ga-Bi-O,mp-22979,"[158757, 157550]",GaBiO3,0.227705641,Pm-3m,y,?,,,,{},{},,,,,10.1103/PhysRevB.75.245209,2007,modelling of cubic BiGaO3,FALSE
Ga-Cu-O,mp-4280,"[188625, 60846, 25594]",GaCuO2,7.66E-05,R-3m,y,y,1373,AP,,{},{},2,,"Cu2O, Ga2O3",,10.1016/j.materresbull.2012.11.103,2013,alpha phase,FALSE
Ga-Cu-O,mp-11019,[95664],GaCuO2,0,P6_3/mmc,y,?,,,,{},{},,,,,10.1016/S1293-2558(02)01363-8,2002,modelling of mp-4280,FALSE
Ga-Cu-O,mp-1105229,[291233],GaCuO2,0.152009084,Pna2_1,y,n,,,,{},{},,,,ion exchange,10.1021/ja501614n,2014,beta phase; other phase of mp-4280,FALSE
Ga-Fe-O,mp-649086,[35079],GaFeO3,0.523634036,Pna2_1,y,y,1673,AP,,{},{},4,,"Ga2O3, Fe2O3",,10.1016/j.jallcom.2009.11.099,2010,,FALSE
Ga-Ge-O,mp-29455,[202044],Ga4GeO8,0,C2/m,y,y,1326,AP,,"{""step1"": {""grind method"": [""mixed""], ""wet/dry"": [], ""liquid"": [""ethanol""]}}",{},1,,"Ga2O3, GeO2",,10.1039/A907541K,2000,alpha phase; inhomogeneous,FALSE
Ga-Pb-O,mp-20496,"[33533, 80129]",Ga2PbO4,0,Ama2,y,y,1073,AP,,{},{},1,,"PbO, Ga2O3",,10.1016/0025-5408(78)90155-1,1978,,FALSE
Ga-Pb-O,mp-14216,[32567],Ga8Pb9O21,0.001798968,Pa-3,n,n,,,,{},{},,,"PbO, Ga2O2",from melt,10.1002/zaac.19824840112,1982,,TRUE
Ga-Se-O,mp-1196063,[422886],Ga2Se2O7,0,Pccn,y,y,933,0,vacuum,{},"{""step1"": {""cool rate"": [{""value"": ""4"", ""unit"": ""C/h""}], ""cool time"": [], ""cool medium"": [], ""cool type"": [], ""end temperature"": [""RT""], ""remark"": []}}",1,y,"Ga2O3, SeO2",,10.1016/j.jssc.2012.02.014,2012,inhomogeneous,FALSE
Ga-Te-O,mp-30187,[94349],Ga2Te4O11,0.007852806,P1,y,y,923,,,{},"{""step1"": {""cool rate"": [{""value"": ""2"", ""unit"": ""C/h""}], ""cool time"": [], ""cool medium"": [], ""cool type"": [], ""end temperature"": [{""value"": ""560"", ""unit"": ""C""}], ""remark"": []}}",2,y,"TeO2, Ga2O3",,10.1016/S1293-2558(01)01153-0,2001,mixture of glass and product,FALSE
Ga-Te-O,mp-28931,[78346],Ga2TeO6,0,P4_2/mnm,y,y,1023,AP,,{},"{""step1"": {""cool rate"": [], ""cool time"": [], ""cool medium"": [], ""cool type"": [""furnace cool""], ""end temperature"": [""RT""], ""remark"": []}}",1,,"Ga2O3, TeO2",,10.1143/JPSJ.63.1666,1994,ICSD 78346 doi not working; inhomogeneous,FALSE
Ga-W-O,mp-1197613,[153419],GaW12O40,0.18313676,I-43m,?,?,,,,{},{},,,,,,,ICSD 153419 contain hydrogen,N/A
Gd-Al-O,mp-14133,"[23849, 192184]",Gd3Al5O12,0,Ia-3d,y,y,1548,AP,,{},{},1,,"Al2O3, Ga2O3",,10.1088/0953-8984/26/11/116001,2014,,FALSE
Gd-Al-O,mp-5223,"[150353, 150348, 150354, 249020, 150352, 150350, 150355, 150351, 150349, 59848]",GdAlO3,0.012026519,Pnma,y,y,1673,AP,,"{""step1"": {""grind method"": [""agate mortar""], ""wet/dry"": [], ""liquid"": []}}",{},2,,"Al2O3, Ga2O3",,10.1016/j.jallcom.2016.07.327,2016,,FALSE
Gd-Au-O,mp-10559,[411500],Gd3AuO6,0,P-1,y,y,873,0.43,,{},{},1,,"Au2O3·xH2O, Gd2O3, KOH, KClO4",,10.1002/1521-3749(200103)627:3<439::AID-ZAAC439>3.0.CO;2-R,2001,,TRUE
Gd-Au-O,mp-623092,[83391],Gd4Au2O9,0,Pbcn,y,y,1653,4,,{},"{""step1"": {""cool rate"": [], ""cool time"": [], ""cool medium"": [], ""cool type"": [""quench""], ""end temperature"": [""RT""], ""remark"": []}}",3,,"Gd2O3, Au, KO2",,10.1515/znb-1996-0609,1995,,TRUE
Gd-Bi-O,mp-1070662,[261435],Gd2BiO2,0,I4/mmm,y,y,1273,0,vacuum,{},{},3,,"Bi, Gd, Gd2O3",,10.1021/ja111015p,2011,,FALSE
Gd-Bi-O,mp-1103896,[429459],Gd3BiO3,0,C2/m,?,?,1123,0,vacuum,{},{},,,"GdBi, Gd2O3",,10.1016/j.jssc.2015.10.004,2016,minority phase,FALSE
Gd-Co-O,mp-20951,[45153],GdCoO3,0.173603825,Pm-3m,y,y,1623,AP,,{},"{""step1"": {""cool rate"": [], ""cool time"": [], ""cool medium"": [], ""cool type"": [""quench""], ""end temperature"": [""RT""], ""remark"": []}}",2,,"Gd2O3, Co2O3",,"Atti della Accademia Nazionale dei Lincei, Classe di Scienze Fisiche, Matematiche e Naturali, Rendiconti 17, 254 (1954)",1954,,TRUE
Gd-Cr-O,mp-18331,"[251088, 251087, 9985]",GdCrO3,0,Pnma,y,y,1673,AP,,{},{},1,,"Gd2O3, Cr2O3",,10.1006/jssc.2000.9152,2001,,FALSE
Gd-Cr-O,mp-22244,"[51903, 26982]",GdCrO4,0,I4_1/amd,y,y,773,,O2,{},{},3,,"Gd(NO3)3·6H2O, Cr(NO3)3·9H2O",,10.1006/jssc.2001.9476,2002,,FALSE
Gd-Cu-O,mp-4860,"[65015, 41844, 71184, 82066]",Gd2CuO4,0,I4/mmm,y,y,1223,AP,,{},{},1,,"Gd2O3, CuO",,10.1016/0025-5408(89)90074-3,1989,,FALSE
Gd-Fe-O,mp-557370,"[27127, 15456]",Gd3Fe5O12,1.54177713,Ia-3d,y,y,1690,AP,,{},{},1,,,,10.1149/1.1574810,2003,,FALSE
Gd-Fe-O,mp-1189831,[421430],Gd3FeO6,0.005870343,Cmc2_1,n,n,,,,{},{},,,"Gd2O3, KOH, Fe2O3",flux,10.1016/j.solidstatesciences.2010.03.010,2010,,FALSE
Gd-Fe-O,mp-600576,"[27278, 150356, 150359, 150363, 150360, 16644, 150357, 23823, 189729, 172009, 150358, 150364, 150361, 247096, 61346, 150362]",GdFeO3,1.65815972,Pnma,y,y,1523,AP,,{},{},3,,"Gd2O3, Fe2O3",,10.1016/j.jssc.2005.12.023,2006,,FALSE
Gd-Ga-O,mp-2921,"[184931, 84874, 192181, 9237, 37145]",Gd3Ga5O12,0,Ia-3d,y,y,1548,AP,,{},"{""step1"": {""cool rate"": [{""value"": ""180"", ""unit"": ""C/h""}], ""cool time"": [], ""cool medium"": [], ""cool type"": [], ""end temperature"": [""RT""], ""remark"": []}}",1,,"Gd2O3, Ga2O3",,10.1088/0953-8984/26/11/116001,2014,off-stoichiometric,FALSE
Gd-Ga-O,mp-3594,"[99493, 420733, 280077]",Gd3GaO6,0,Cmc2_1,y,y,1673,AP,,{},"{""step1"": {""cool rate"": [], ""cool time"": [], ""cool medium"": [""air""], ""cool type"": [""quench""], ""end temperature"": [""RT""], ""remark"": []}}",3,,"Gd2O3, Ga2O3",,10.1016/j.jssc.2003.12.024,2004,,FALSE
Gd-Ga-O,mp-18656,[492],GdGaO3,0.051846664,Pnma,n,n,,,,{},{},,,"Ga2O3, Gd2O3, NH3, HNO3",coprecipitation,10.1016/j.jssc.2005.05.017,2005,,FALSE
Gd-Ge-O,mp-581229,[16192],Gd2Ge2O7,0,P1,y,y,1473,AP,,"{""step1"": {""grind method"": [""agate mortar""], ""wet/dry"": [], ""liquid"": []}}",{},4,,"Gd2O3, GeO2",,10.1134/S0020168520010033,2020,,FALSE
Gd-Ge-O,mp-561584,[61372],Gd2GeO5,0,P2_1/c,y,y,1773,AP,,"{""step1"": {""grind method"": [""ball milling""], ""wet/dry"": [], ""liquid"": [""acetone""]}}",{},2,,"Gd2O3, GeO2",,10.1016/0022-5088(85)90349-2,1985,,FALSE
Gd-Ge-O,mp-1191917,[65813],Gd3GeO8,0.162464694,P2_1/m,?,?,,,,{},{},,,,,,,ICSD 65813 contain hydrogen,N/A
Gd-Ge-O,mp-1200081,[63625],Gd4Ge3O13,0.048422646,P-1,?,?,,,,{},{},,,,,,,ICSD 63625 contain hydrogen,N/A
Gd-Hf-O,mp-1190245,"[236214, 236213]",Gd2Hf2O7,0,Fd-3m,y,y,,,,{},{},,,,,10.1016/j.solidstatesciences.2012.08.003,2012,"modelling of pyrochlore Gd2Hf2O7, which can be synthesized via solid state synthesis: 10.1016/S0925-8388(97)00430-1",FALSE
Gd-Mn-O,mp-703682,[97046],GdMn2O5,0,Pbam,y,y,1673,,O2,{},{},2,,"Gd2O3, Mn2O3",,10.1088/1674-1056/28/2/027502,2019,,FALSE
Gd-Mo-O,mp-642754,"[291027, 159776, 159775, 159777, 159774]",Gd2Mo2O7,0.287741014,Fd-3m,y,y,1623,,Ar,{},{},1,,"Gd2O3, MoO2",,10.1103/PhysRevB.63.144425,2000,,FALSE
Gd-Mo-O,mp-3572,"[2707, 9486]",Gd2Mo3O12,0,Pba2,y,y,,,,{},{},,,,,10.1021/cm503720s,2014,beta' phase; high temperature phase of mp-1195696,FALSE
Gd-Mo-O,mp-721324,[2708],Gd2Mo3O12,0.004157294,P-42_1m,y,y,,,,{},{},,,,,10.1107/S0567740872001876,1972,high temperature phase of mp-1195696,FALSE
Gd-Mo-O,mp-1195696,[251703],Gd2Mo3O12,0.027081421,C2/c,y,y,1023,AP,,{},{},2,,"Gd2O3, MoO3",,10.1021/cm503720s,2014,alpha phase,FALSE
Gd-Mo-O,mp-555761,[281159],Gd2Mo4O15,0.008521002,P-1,y,y,973,AP,,{},"{""step1"": {""cool rate"": [], ""cool time"": [], ""cool medium"": [], ""cool type"": [""furnace cool""], ""end temperature"": [""RT""], ""remark"": []}}",1,,"Gd2O3, MoO3",,10.1016/j.jlumin.2016.12.013,2017,doped: Eu 5%,FALSE
Gd-Mo-O,mp-704238,[281157],Gd2Mo5O18,0.007783757,Pbcn,n,n,,,,{},{},,,[Gd2(H2O)12Mo8O27]·xH2O,decomposition,10.1021/ic025697z,2002,,FALSE
Gd-Mo-O,mp-582797,[62886],Gd2MoO6,0,C2/c,y,y,1573,AP,,"{""step1"": {""grind method"": [""agate mortar""], ""wet/dry"": [], ""liquid"": []}}",{},1,,"MoO3, Gd2O3",,10.1016/j.jssc.2008.07.008,2008,doped: Eu 4%,FALSE
Gd-Mo-O,mp-1204194,[247565],Gd3MoO7,0,P2_12_12_1,y,y,1623,,,"{""step1"": {""grind method"": [""agate mortar""], ""wet/dry"": [], ""liquid"": []}}",{},1,,"Gd2O3, MoO3",,10.1016/j.jssc.2010.09.005,2010,,FALSE
Gd-Mo-O,mp-1200768,[281032],Gd4Mo4O11,0.147701928,Pbam,y,y,1673,,,{},"{""step1"": {""cool rate"": [{""value"": ""100"", ""unit"": ""C/h""}], ""cool time"": [], ""cool medium"": [], ""cool type"": [], ""end temperature"": [{""value"": ""1100"", ""unit"": ""C""}], ""remark"": []}, ""step2"": {""cool rate"": [], ""cool time"": [], ""cool medium"": [], ""cool type"": [""furnace cool""], ""end temperature"": [""RT""], ""remark"": []}}",1,,"MoO3, Mo, Gd2O3",,10.1021/ic011000i,2002,,FALSE
Gd-Mo-O,mp-704325,[280968],Gd4Mo7O27,0.019669008,C2/c,n,n,,,,{},{},,,[Gd2(H2O)12Mo8O27]·8H2O,decomposition,10.1107/S1600536802010334,2002,,FALSE
Gd-Mo-O,mp-1195215,[424592],Gd6Mo10O39,0.027567124,C2/c,?,?,,,,{},{},,,,,10.1002/zaac.201204067,2012,unintended product,FALSE
Gd-Nb-O,mp-1191890,[190729],Gd3NbO7,0.007589513,Cmcm,y,?,,,,{},{},,,,,10.1016/j.jssc.2013.10.015,2014,other refinement of mp-780255,FALSE
Gd-Nb-O,mp-780255,[174285],Gd3NbO7,0.004194586,C222_1,y,y,1743,AP,,{},{},2,,"Gd2O3, Nb2O5",,10.1016/j.jssc.2010.01.006,2010,,FALSE
Gd-Nb-O,mp-19721,"[20408, 109305]",GdNbO4,0,C2/c,y,y,1473,AP,,{},{},1,,"Gd2O3, Nb2O5",,10.1021/acs.jpcc.7b02475,2017,ICSD 109305 not found,FALSE
Gd-Ni-O,mp-505604,[88040],GdNiO3,0.177045814,Pnma,y,y,1123,0.09,O2,{},"{""step1"": {""cool rate"": [{""value"": ""300"", ""unit"": ""C/h""}], ""cool time"": [], ""cool medium"": [], ""cool type"": [], ""end temperature"": [""RT""], ""remark"": []}}",1,,"Gd2O3, NiO, KClO4",,10.1021/ja984015x,1999,,FALSE
Gd-Os-O,mp-16825,[170875],Gd3OsO7,0.003437385,Cmcm,n,n,,,,{},{},,,,,10.1021/ic0506106,2005,high temperature phase of mp-567291,FALSE
Gd-Os-O,mp-567291,[170878],Gd3OsO7,0,Pna2_1,n,n,,,,{},{},,,"NaOH, Os, Gd2O3, H2O",flux,10.1021/ic0506106,2005,,FALSE
Gd-Pd-O,mp-20102,[78845],GdPd2O4,0,I4_1/a,y,y,1275,2,,{},{},1,,"PdO, Gd2O3, KClO4",,10.1002/zaac.19966220617,1996,,TRUE
Gd-Re-O,mp-1199105,[90106],GdRe3O15,0.206330188,Pna2_1,?,?,,,,{},{},,,,,,,ICSD 90106 contain hydrogen,N/A
Gd-Re-O,mp-15922,[88687],Gd2ReO5,0,P4/n,y,y,1373,,Ar,{},{},1,,"Gd2O3, ReO2",,10.1016/0025-5408(69)90091-9,1969,,FALSE
Gd-Re-O,mp-31101,[99252],Gd3ReO7,0.029843972,Cmcm,y,y,1673,0,vacuum,"{""step1"": {""grind method"": [""agate mortar""], ""wet/dry"": [], ""liquid"": []}}",{},1,,"ReO2, Gd2O3, ReO3",,10.1016/j.jallcom.2003.11.067,2004,,FALSE
