Repository: vchung1263/solid_state_synthesizability_public

# Solid State Synthesizability Prediction
This repository contains the code, data and result of our manuscript.

## Developers
Vincent Chung

## Description

The pu_learn_model.py contains the PU-Learning models used in the manuscript. It is a modified code of Jang et al.. Link to the original code repository: https://github.com/kaist-amsg/Synthesizability-PU-CGCNN. Model_x.py and baseline_model.py are the scripts used to predict the synthesizability score of the compositions using the input files in ./folder.

- The ./data folder contains the input files used by the models and the csv files for the results in the paper (more info in ./data)

File: manually_curated_dataset.csv (part 10 of 19)
system,mp_id,icsd_ids,composition,e_above_hull,Spacegroup Number,solid_state_synthesized_composition,solid_state_synthesized_structure,sss_highest_temperature(K),sss_pressure(GPa),sss_atmosphere,sss_mixing_condition,sss_cooling_condition,sss_heating_step,single_crystal,sss_precursor,other_synthesis_method,reference,reference_year,comment,google_translate
Li-Eu-O,mp-1098000,[15111],LiEu3O4,0,Pnma,y,y,1073,,Ar/He,{},{},1,,"LiEuO2, Eu2O3",,inis.iaea.org/collection/NCLCollectionStore/_Public/19/066/19066774.pdf?r=1,1987,inhomogeneous,TRUE
Li-Eu-O,mp-1019724,[422560],LiEuO2,1.034196042,Pnma,y,y,1073,,N2,{},{},1,,"Li2O, Eu2O3",,10.1107/S0365110X63002875,1963,excess Li2O,FALSE
Li-Fe-O,mp-19511,[30718],Li5FeO4,0,Pbca,y,y,773,AP,,{},{},1,,"Li2O, Fe3O4",,10.1016/j.cej.2018.08.017,2018,,FALSE
Li-Fe-O,mp-21735,"[41038, 162806, 84971, 260853, 75525, 260856, 260857, 260858, 260854, 29063, 260855, 150253, 35769]",LiFe5O8,0.06306247,P4_332,y,y,1173,AP,,{},{},1,,"Fe2O3, Li2CO3",,10.1016/0025-5408(86)90113-3,1986,,FALSE
Li-Fe-O,mp-19419,"[78712, 51759, 51207]",LiFeO2,0.074903152,R-3m,y,n,,,,{},{},,,,ion excahnge,10.1016/0167-2738(95)00066-F,1995,other phase of mp-18782,FALSE
Li-Fe-O,mp-18782,"[174085, 43437, 31149, 632440]",LiFeO2,0.020221913,I4_1/amd,y,y,973,AP,,{},{},1,,"Li2CO3, Fe2O3",,10.1016/j.jssc.2009.06.029,2009,,FALSE
Li-Ga-O,mp-4657,"[16926, 9082]",Li5GaO4,0,Pbca,y,y,973,AP,,{},{},1,,"Ga2O3, Li2O",,10.1107/S0567740871002644,1971,alpha phase,TRUE
Li-Ga-O,mp-28146,[33716],LiGa5O8,0,P4_332,y,y,1723,AP,,"{""step1"": {""grind method"": [""pestle and mortar""], ""wet/dry"": [], ""liquid"": [""acetone""]}}",{},2,,"Li2CO3, Ga2O3",,10.1111/j.1151-2916.1971.tb12285.x,1971,"high temperature phase of simple cubic LiGa5O8, which can be synthesized via solid state synthesis",FALSE
Li-Ga-O,mp-5854,"[93087, 93086, 18152]",LiGaO2,0,Pna2_1,y,y,1213,AP,,{},{},1,,"Li2CO3, Ga2O3",,10.1002/crat.2170310523,1996,beta phase,FALSE
Li-Ga-O,mp-8002,[28388],LiGaO2,0.06073414,R-3m,y,y,,,,{},{},,,,,10.1016/0022-3697(65)90108-3,1965,alpha phase; high temperature/pressure phase of mp-5854,FALSE
Li-Gd-O,mp-21332,"[27769, 422561]",LiGdO2,0,Pnma,y,y,1123,,N2,{},{},1,,"Li2O3, Gd2O3",,10.1016/0022-1902(64)80342-0,1964,,FALSE
Li-Ge-O,mp-1193805,[34095],Li2Ge3O8,0.145936439,C2/c,?,?,,,,{},{},,,,,,,ICSD 34095 contain hydrogen,N/A
Li-Ge-O,mp-1020012,"[248311, 248310, 248309]",Li2Ge4O9,0.030825896,Pca2_1,n,n,,,,{},{},,,"Li2CO3, GeO2",from melt,10.1107/S0108270113025110,2013,,FALSE
Li-Ge-O,mp-5832,"[5427, 174102, 68247, 23552]",Li2Ge7O15,0.027821355,Pbcn,n,n,,,,{},{},,,,glass crystallization,10.1080/15421406.2020.1732547,2020,,FALSE
Li-Ge-O,mp-15349,[100403],Li2GeO3,0,Cmc2_1,y,y,1273,AP,,"{""step1"": {""grind method"": [""agate mortar""], ""wet/dry"": [], ""liquid"": [""hexane""]}}","{""step1"": {""cool rate"": [], ""cool time"": [], ""cool medium"": [], ""cool type"": [""slow cooling""], ""end temperature"": [""RT""], ""remark"": []}}",1,,"Li2CO3, GeO2",,10.1016/0025-5408(76)90235-X,1976,,FALSE
Li-Ge-O,mp-28623,[68463],Li4Ge5O12,0,P-1,?,?,1173,AP,,"{""step1"": {""grind method"": [""ball milling""], ""wet/dry"": [], ""liquid"": []}}",{},3,,"Li2CO3, GeO2",,10.1107/S0108270190002955,1990,insufficient information: composition and structure of material for crystal growth was not included,FALSE
Li-Ge-O,mp-28016,[34361],Li4Ge9O20,0.010999192,C2,n,n,,,,{},{},,,"Li2CO3, GeO2",from melt,10.1007/BF00909329,1971,,TRUE
Li-Ge-O,mp-4558,"[16935, 18096, 65177]",Li4GeO4,0,Cmcm,y,y,1073,,dry air,"{""step1"": {""grind method"": [""pestle and mortar""], ""wet/dry"": [], ""liquid"": []}}","{""step1"": {""cool rate"": [{""value"": ""300"", ""unit"": ""C/h""}], ""cool time"": [], ""cool medium"": [], ""cool type"": [], ""end temperature"": [""RT""], ""remark"": []}}",1,,"Li2CO3, GeO2",,10.1021/acs.chemmater.8b01504,2018,,FALSE
Li-Ge-O,mp-27968,[31050],Li6Ge2O7,0.002322189,P2_1/c,y,y,1373,AP,,{},{},1,,"Li2CO3, GeO2",,10.1016/0584-8539(96)01699-6,1996,,FALSE
Li-Ge-O,mp-28548,[65175],Li8GeO6,0.000649327,P6_3cm,y,y,923,,,{},"{""step1"": {""cool rate"": [{""value"": ""30-60"", ""unit"": ""C/h""}], ""cool time"": [], ""cool medium"": [], ""cool type"": [], ""end temperature"": [""RT""], ""remark"": []}}",1,,"Li2O, Ge2O",,10.1002/zaac.19875551213,1987,,TRUE
Li-Ho-O,mp-12645,[109172],LiHoO2,0,P2_1/c,y,y,1173,AP,,"{""step1"": {""grind method"": [""agate mortar""], ""wet/dry"": [], ""liquid"": []}}",{},1,,"Ho2O3, LiCO3",,10.1021/cm010728u,2002,,FALSE
Li-In-O,mp-27417,[15112],Li3InO3,0.014663429,P-31c,y,y,973,,O2,{},{},1,,"Li2O, In2O3",,10.1016/0167-2738(81)90029-1,1981,,FALSE
Li-In-O,mp-5488,"[639886, 40665, 44522]",LiInO2,0,I4_1/amd,y,y,1273,AP,,{},{},1,,"In2O3, Li2CO3",,10.1016/S0925-8388(03)00179-8,2003,,FALSE
Li-Ir-O,mp-1190434,[193972],Li2IrO3,0.007918414,Fddd,y,y,,,,{},{},,,,,10.1103/PhysRevB.90.205116,2014,"beta phase; high temperature phase of alpha Li2IrO3, which can be synthesized via solid state synthesis: 10.1103/PhysRevLett.108.127203; based on higher annealing temperature",FALSE
Li-Ir-O,mp-8469,[61217],Li8IrO6,0.00579467,R-3,y,y,1098,,,{},{},1,,"Li2O, IrO2",,10.1002/zaac.19865360510,1986,,TRUE
Li-La-O,mp-1020057,[239278],LiLaO2,0.021901575,P2_1/c,y,y,1073,,,"{""step1"": {""grind method"": [""mixed manually""], ""wet/dry"": [], ""liquid"": []}}",{},1,,"La2O3, Li2O",,10.1016/j.ssi.2015.09.001,2016,,FALSE
Li-Mn-O,mp-19279,[37327],Li2MnO2,0.00978457,P-3m1,?,?,,,,{},{},,,LiMn2O4,chemical lithiation,10.1149/1.1446870,2002,uncertain phase percentage,FALSE
Li-Mn-O,mp-18988,"[194998, 202639, 187500, 187499, 21022, 192476]",Li2MnO3,0,C2/m,y,y,1273,AP,,"{""step1"": {""grind method"": [""mixed""], ""wet/dry"": [], ""liquid"": [""acetone""]}}","{""step1"": {""cool rate"": [{""value"": ""300"", ""unit"": ""C/h""}], ""cool time"": [], ""cool medium"": [], ""cool type"": [], ""end temperature"": [""RT""], ""remark"": []}}",2,,"Li2CO3, MnCO3",,10.1021/acs.chemmater.5b05041,2016,excess Li2CO3; inhomogeneous,FALSE
Li-Mn-O,mp-22584,"[193444, 195840, 151907, 89459, 182717, 88644, 155282, 50415, 85341, 53603, 261557, 50427, 192369, 165872, 167829, 93599, 192028, 165871, 85345, 40485, 94339, 155665, 89985, 94340]",LiMn2O4,0.046935888,Fd-3m,y,y,1123,AP,,{},{},1,,"MnO2, Li2CO3; MnO2, LiNO3; MnO2, LiOH",,10.1016/0378-7753(93)80048-T,1993,,FALSE
Li-Mn-O,mp-1199729,"[281589, 54700, 167828, 190809, 54701, 151906]",LiMn2O4,0.0190182,Fddd,y,y,,,,{},{},,,,,10.1016/j.ssi.2004.01.051,2004,low temperature phase of mp-22584,FALSE
Li-Mn-O,mp-1195443,[252035],LiMn4O8,0.035269196,P2_13,n,n,,,,{},{},,,,delithiation,10.1107/S2052520615017199,2015,during operation,FALSE
Li-Mn-O,mp-556415,[40486],LiMnO2,0.001944806,I4_1/amd,y,n,,,,{},{},,,,chemical lithiation,10.1016/0025-5408(83)90045-4,1983,other phase of mp-18767,FALSE
Li-Mn-O,mp-18767,"[95640, 154823, 84642, 98164, 15768, 15105]",LiMnO2,0.023464806,Pmmn,y,y,1023,,He,{},{},1,,"Li2CO3, Mn2O3",,10.1016/j.solidstatesciences.2006.11.013,2007,,FALSE
Li-Mn-O,mp-19438,"[73115, 89505]",LiMnO4,0.151260266,Cmcm,n,n,,,,{},{},,,LiMnO4·3H2O,decomposition,10.1002/(SICI)1521-3749(199907)625:7<1135::AID-ZAAC1135>3.0.CO;2-L,1999,,TRUE
Li-Mo-O,mp-1199885,[261455],Li12Mo5O17,0.003245767,P-1,n,n,,,,{},{},,,Li4Mo5O17,reduction,10.1016/j.jssc.2011.02.001,2011,,FALSE
Li-Mo-O,mp-557229,[6134],Li2Mo4O13,0.011917225,P-1,y,y,,,,{},{},,,,,10.1016/0022-4596(74)90081-4,1974,"other phase of mp-27222, which can be synthesized via solid state synthesis: 10.1016/0022-4596(75)90213-3; L phase",FALSE
Li-Mo-O,mp-557525,[416695],Li2Mo4O13,0.012074066,P2_1,y,n,,,,{},{},,,"Li2CO3, TiO2, MoO3",from melt,10.1021/cg060576l,2007,other phase of mp-27222; M phase,FALSE
Li-Mo-O,mp-27222,[4155],Li2Mo4O13,0.015673199,P-1,y,y,820,AP,,{},{},1,,"Li2MoO4, MoO3",,10.1016/0022-4596(75)90213-3,1975,H phase,FALSE
Li-Mo-O,mp-18050,[94489],Li2MoO4,0,R-3,y,y,773,AP,,{},{},1,,"Li2CO3, MoO3",,10.1016/0022-4596(86)90059-9,1986,,FALSE
Li-Mo-O,mp-1202737,[92904],Li2MoO4,0.00063392,P3_2,y,?,,,,{},{},,,,,www.researchgate.net/profile/Ramiza_Rastsvetaeva/publication/251345323_Crystal_structure_of_Li2MoO4/links/0a85e530b7f9172af7000000/Crystal-structure-of-Li2MoO4.pdf,2001,other refinement of mp-18050,FALSE
Li-Mo-O,mp-554485,[84602],Li4Mo3O8,0.069073887,R-3m,y,y,1173,0,vacuum,{},{},2,,"Li2MoO4, Mo",,10.1107/S0108768197003844,1997,,FALSE
Li-Mo-O,mp-541578,[85439],Li4Mo5O17,0.020364079,P-1,y,y,973,AP,,"{""step1"": {""grind method"": [""agate mortar""], ""wet/dry"": [], ""liquid"": [""acetone""]}}","{""step1"": {""cool rate"": [{""value"": ""10"", ""unit"": ""C/h""}], ""cool time"": [], ""cool medium"": [], ""cool type"": [], ""end temperature"": [""RT""], ""remark"": []}}",1,,"Li2MoO4, MoO3",,10.1524/zkri.1997.212.11.795,1997,,FALSE
Li-Mo-O,mp-19117,[40270],Li4MoO5,0,P-1,y,y,1323,AP,,"{""step1"": {""grind method"": [""pestle and mortar""], ""wet/dry"": [], ""liquid"": []}}",{},1,,"LiOH·H2O, Fe2O3",,10.5796/electrochemistry.84.797,2016,,FALSE
Li-Mo-O,mp-29508,[201959],LiMo3O9,0.027434628,P-1,n,n,,,,{},{},,,"Li2MoO4, MoO3, MoO2",flux,10.1016/0022-4596(84)90157-9,1984,,FALSE
Li-Mo-O,mp-29324,[201980],LiMo8O10,0.59009794,I4_1md,y,y,1683,,,{},{},1,,"Li2MoO4, MoO3, Mo",,10.1016/0022-4596(86)90078-2,1986,a bit questionable (much higher heaitng temp than some other Li-Mo-O),FALSE
Li-Mo-O,mp-1080020,[165326],LiMoO2,0.224806598,C2/m,y,?,,,,{},{},,,,,10.1021/ic961325c;10.1021/cm2010715,1997;2011,other refinement or off-stoich composition of mp-19338,FALSE
Li-Mo-O,mp-19338,"[63270, 165327, 68009]",LiMoO2,0,R-3m,y,y,1173,0,vacuum,{},{},2,,"Li2MoO4, Mo",,10.1021/ic961325c,1997,,FALSE
Li-Nb-O,mp-31488,[75264],Li3NbO4,0,I-43m,y,y,1243,AP,,"{""step1"": {""grind method"": [""ball milling""], ""wet/dry"": [], ""liquid"": []}}",{},2,,"Li2CO3, Nb2O5",,10.1111/j.1551-2916.2008.02764.x,2008,,FALSE
Li-Nb-O,mp-28030,[35252],Li8Nb2O9,0,P-1,y,y,973,AP,,"{""step1"": {""grind method"": [""agate mortar""], ""wet/dry"": [], ""liquid"": []}}",{},1,,"LiOH, Nb2O5",,10.1016/0025-5408(87)90230-3,1987,,FALSE
Li-Nb-O,mp-3368,"[2921, 31930]",LiNb3O8,0,P2_1/c,y,y,1273,AP,,{},{},1,y,"Nb2O5, LiNbO3",,10.3891/acta.chem.scand.25-3337,1971,,FALSE
Li-Nb-O,mp-3924,"[73110, 451, 75880, 42008, 300243, 73109]",LiNbO2,0,P6_3/mmc,y,y,973,,Ar,{},{},1,,"Li2O, NbO, NbO2",,10.1016/0022-5088(76)90179-X,1976,,TRUE
Li-Nb-O,mp-552588,"[90743, 169694, 169692, 169693, 90744]",LiNbO3,0.033023814,R-3c,y,?,,,,{},{},,,,,10.1016/S0022-3697(99)00296-6,2000,might be other refinement of mp-3731,FALSE
Li-Nb-O,mp-1078377,[5309],LiNbO3,0.020765683,R-3,y,?,,,,{},{},,,,,10.2109/jcersj.98.384,1990,might be other phase or refinement of mp-3731,FALSE
Li-Nb-O,mp-3731,"[415526, 164260, 28299, 28300, 164933, 84578, 155360, 28295, 74469, 94493, 247735, 28298, 247736, 90746, 247734, 61118, 169695, 250775, 109458, 94492, 167130, 247737, 28297, 169696, 28301, 28302, 35014, 28294, 90745, 169697, 155361, 28296]",LiNbO3,0,R3c,y,y,1173,AP,,{},{},1,,"Li2CO3, Nb2O5",,10.1016/0040-6031(78)85119-3,1978,inhomogeneous,FALSE
Li-Ni-O,mp-19183,[25000],Li2NiO2,0.102719041,Immm,y,y,923,,Ar,"{""step1"": {""grind method"": [""ball milling""], ""wet/dry"": [], ""liquid"": []}}",{},1,,"NiO, Li2O",,10.1021/cm049922h,2004,,FALSE
Li-Ni-O,mp-19308,"[71421, 73874]",Li2NiO2,0.046171806,P-3m1,y,n,,,,{},{},,,,lithiation,10.1016/0167-2738(90)90049-W,1990,1T phase; other phase of mp-19183,FALSE
Li-Ni-O,mp-556550,[153094],Li2NiO3,0,C2/m,y,y,973,3,,{},"{""step1"": {""cool rate"": [{""value"": ""75"", ""unit"": ""C/s""}], ""cool time"": [], ""cool medium"": [], ""cool type"": [""quench""], ""end temperature"": [""RT""], ""remark"": []}}",1,,"NiO, Li2O2",,10.1016/j.jssc.2005.03.007,2005,,FALSE
Li-Ni-O,mp-25411,"[26608, 164803, 78687, 248636]",LiNiO2,0.011733637,R-3m,y,y,973,,O2,{},{},1,,"Li2O2, NiO",,10.1016/0167-2738(95)00005-Q,1995,,FALSE
Li-Np-O,mp-9159,[74983],Li4NpO5,0,I4/m,y,y,973,,O2,"{""step1"": {""grind method"": [""mortar""], ""wet/dry"": [], ""liquid"": []}}","{""step1"": {""cool rate"": [], ""cool time"": [], ""cool medium"": [], ""cool type"": [""furnace cool""], ""end temperature"": [""RT""], ""remark"": []}}",1,,"NpO2, Li2O2",,10.1016/0925-8388(94)90748-X,1994,,FALSE
Li-Os-O,mp-1188979,[20540],Li2OsO6,0.254636264,C2/c,?,?,,,,{},{},,,,,,,ICSD 20540 contain hydrogen,N/A
Li-Os-O,mp-1078358,[252433],LiOsO3,0,R3c,y,y,,,,{},{},,,,,10.1038/nmat3754,2013,low temperature phase of mp-1078188,FALSE
Li-Os-O,mp-1078188,[252432],LiOsO3,0.005941104,R-3c,y,y,1473,6,,{},"{""step1"": {""cool rate"": [], ""cool time"": [], ""cool medium"": [], ""cool type"": [""quench""], ""end temperature"": [""RT""], ""remark"": []}}",1,,"Li2O, OsO2, LiClO4",,10.1038/nmat3754,2013,,FALSE
Li-Pb-O,mp-22450,[35182],Li2PbO3,0,C2/c,y,y,933,,O2,{},{},2,,"Li2CO3, PbO2",,10.1039/B315263D,2004,,FALSE
Li-Pb-O,mp-22170,"[38350, 1411]",Li4PbO4,0,Cmcm,y,y,923,AP,,{},{},1,y,"Li2O, PbO2",,10.1515/znb-1984-0504,1984,,TRUE
Li-Pb-O,mp-22538,"[10062, 47104]",Li8PbO6,0.001066749,R-3,y,y,1273,AP,,{},{},1,,"Li2O, PbO2",,10.1016/j.fusengdes.2012.01.003,2012,,FALSE
Li-Pd-O,mp-7608,"[61199, 19007]",Li2PdO2,0,Immm,y,y,1073,AP,,{},{},1,,"Li2CO3, Pd(Ac)2",,10.1016/0022-4596(73)90217-X,1973,excess Li2CO3,FALSE
Li-Pr-O,mp-5446,"[154704, 202363, 154705]",Li2PrO3,0.153050874,Cmmm,y,y,973,,O2,{},{},1,,"Li2O, Pr6O11",,10.1016/j.jallcom.2005.08.100,2006,excess Li2O,FALSE
Li-Pr-O,mp-8424,[49024],Li8PrO6,0.070636658,R-3,y,y,973,,O2,{},{},1,,"Li2O, Pr6O11",,10.1006/jssc.1996.7193,1997,excess Li2O,FALSE
Li-Pr-O,mp-10620,[56752],LiPrO2,0.009265335,P2_1/c,y,y,1173,,Ar/H2,"{""step1"": {""grind method"": [""agate mortar""], ""wet/dry"": [], ""liquid"": []}}",{},1,,"Li2CO3, Pr2O3",,10.1021/cm010728u,2002,excess Li2CO3; inhomogeneous,FALSE
Li-Pt-O,mp-8610,[61218],Li8PtO6,0,R-3,n,n,,,,{},{},,,"Na3LiPt2O6, Li2O",ion exchange,10.1002/zaac.19865360510,1986,,TRUE
Li-Re-O,mp-554540,[30590],Li5ReO6,6.27E-05,P3_112,y,?,,,,{},{},,,,,10.1016/0925-8388(94)90748-X,1994,old refinement of mp-5061,FALSE
Li-Re-O,mp-5061,"[74981, 38381, 74982]",Li5ReO6,0,C2/m,y,y,998,,O2,{},{},3,,"Li2O2, Re",,10.1016/0925-8388(94)90748-X,1994,,FALSE
Li-Re-O,mp-8189,[35012],LiReO3,0.074833048,R3c,n,n,,,,{},{},,,Li2ReO3,delithiation,10.1016/0022-4596(82)90004-4,1982,,FALSE
Li-Re-O,mp-540946,[37118],LiReO4,0,P-1,y,y,573,,,{},"{""step1"": {""cool rate"": [{""value"": ""50"", ""unit"": ""C/h""}], ""cool time"": [], ""cool medium"": [], ""cool type"": [], ""end temperature"": [""RT""], ""remark"": []}}",3,,"Li2O2, Re2O7",,10.1002/zaac.19835000504,1983,,TRUE
Li-Re-O,mp-1193645,[411646],LiReO5,0.416850138,P2_1/c,?,?,,,,{},{},,,,,,,ICSD 411646 contain hydrogen,N/A
Li-Rh-O,mp-14476,[59179],LiRhO2,0.014244216,Fd-3m,y,y,1273,,,{},{},2,,"Li2O, Rh2O3",,10.1002/zaac.19865350404,1986,"beta phase; other phase of mp-14115, which can be synthesized via solid state synthesis",TRUE
Li-Rh-O,mp-14115,[29213],LiRhO2,0,R-3m,y,y,1123,,O2,{},"{""step1"": {""cool rate"": [{""value"": ""60"", ""unit"": ""C/h""}], ""cool time"": [], ""cool medium"": [], ""cool type"": [], ""end temperature"": [""RT""], ""remark"": []}}",1,,"LiOH, Rh(NO3)3",,10.1149/1.1410968,2001,,FALSE
Li-Ru-O,mp-4630,"[78721, 180367, 202611, 23409]",Li2RuO3,0.005305674,C2/m,y,y,1273,AP,,{},{},2,,"RuO2, Li2CO3",,10.1016/0022-4596(88)90357-X,1988,excess Li2CO3,FALSE
Li-Ru-O,mp-1193147,[290491],LiRu2O4,0.059047352,Pnma,n,n,,,,{},{},,,"NaRu2O4, LiI",ion exchange,10.1016/j.jpowsour.2013.01.119,2013,,FALSE
Li-Ru-O,mp-28254,[48007],LiRuO2,0.088258165,Pnnm,n,n,,,,{},{},,,,lithiation,10.1016/0022-4596(84)90321-9,1984,,FALSE
Li-Sb-O,mp-5769,"[279592, 82864]",Li3SbO4,0,P2/c,y,y,1273,AP,,{},{},2,,"Li2CO3, Sb2O5",,10.1039/JM9960601939,1996,,FALSE
Li-Sb-O,mp-29364,[203030],Li5SbO5,0,C2/m,y,y,1173,,O2,{},{},1,,"Li2CO3, Sb2O3",,10.1016/0025-5408(89)90181-5,1989,,FALSE
Li-Sb-O,mp-27453,[15631],Li7SbO6,0.022537069,R3,y,y,973,,O2,{},{},1,,"LiOH, Sb2O3",,10.1515/znb-1969-0222,1969,,TRUE
Li-Sb-O,mp-1102716,[181884],Li8SbO3,0.411286268,Pm-3m,?,?,,,,{},{},,,,,10.1016/j.ssc.2011.05.002,2011,modelling of Li2O0.75Sb0.25,FALSE
Li-Sb-O,mp-29892,[89903],LiSb3O8,0,P2_1/c,y,y,1173,AP,,{},{},2,,"Li2CO3, Sb2O3",,10.1039/B005915N,2000,,FALSE
Li-Sb-O,mp-4995,"[39574, 203032, 24051]",LiSbO3,0,Pnna,y,y,973,AP,,{},{},1,,"Li2CO3, Sb2O3",,10.1016/0025-5408(89)90195-5,1989,,FALSE
Li-Sc-O,mp-5840,"[36124, 31316]",LiScO2,0,I4_1/amd,y,y,1173,AP,,"{""step1"": {""grind method"": [""agate mortar""], ""wet/dry"": [], ""liquid"": []}}",{},1,,"Li2CO3, Sc2O3",,10.1021/cm010728u,2002,excess Li2CO3,FALSE
Li-Se-O,mp-1194726,[428746],Li2Se2O7,0,Pnma,?,?,573,AP,,{},{},,,"H2SeO4, Li2CO3",,10.1002/zaac.201500182,2015,insufficent information,FALSE
Li-Se-O,mp-4855,"[67234, 246302]",Li2SeO4,0,R-3,n,n,,,,{},{},,,"NH4LiSeO4, H2O",hydrothermal,10.1107/S0108270188009795,1989,,FALSE
Li-Se-O,mp-667309,[48106],Li2SeO4,0.536172157,P1,n,?,,,,{},{},,,,,10.1016/0022-4596(84)90230-5,1984,other refinement of mp-4855,FALSE
Li-Se-O,mp-4426,"[92395, 410714]",Li4SeO5,0,C2/c,y,y,773,0,vacuum,{},{},1,,"Li2O, Li2SeO4",,10.1002/(SICI)1521-3749(200005)626:5<1174::AID-ZAAC1174>3.0.CO;2-R,2000,,TRUE
Li-Sm-O,mp-7800,[23511],LiSmO2,0.008716071,P2_1/c,y,y,1173,AP,,"{""step1"": {""grind method"": [""agate mortar""], ""wet/dry"": [], ""liquid"": []}}",{},1,,"Li2CO3, Sm2O3",,10.1021/cm010728u,2002,excess Li2CO3; inhomogeneous,FALSE
Li-Sn-O,mp-3540,"[21032, 21053]",Li2SnO3,0,C2/c,y,y,1373,AP,,"{""step1"": {""grind method"": [""agate mortar""], ""wet/dry"": [], ""liquid"": []}}","{""step1"": {""cool rate"": [], ""cool time"": [], ""cool medium"": [""air""], ""cool type"": [""quench""], ""end temperature"": [""RT""], ""remark"": []}}",2,,"Li2CO3, SnO2",,10.1016/j.jallcom.2017.02.079,2017,,FALSE
Li-Sn-O,mp-1180644,[85487],Li2SnO6,0.622568969,P2_1/c,?,?,,,,{},{},,,,,,,ICSD 85487 contain hydrogen,N/A
Li-Sn-O,mp-4527,"[15104, 1180, 28131]",Li8SnO6,0,R-3,y,y,1173,,,{},{},1,,"Li2O, SnO2",,10.1016/0025-5408(79)90044-8,1979,,TRUE
Li-Ta-O,mp-558294,[30584],Li3TaO4,0.000522215,P2/c,y,y,,,,{},{},,,,,10.1016/0022-4596(83)90101-9,1983,"alpha phase; other phase of mp-3151, which can be synthesized via solid state synthesis",FALSE
Li-Ta-O,mp-3151,"[281301, 37126]",Li3TaO4,0,C2/c,y,y,1273,AP,,{},{},3,,"LiTaO3, Li2CO3",,10.1016/0022-4596(83)90101-9,1983,beta phase,FALSE
Li-Ta-O,mp-28891,[74950],Li7TaO6,0.032552051,R3,y,y,973,,Ar,{},{},1,,"Ta2O5, Li2O",,10.1016/j.ssi.2020.115226,2020,inhomgeneous,FALSE
Li-Ta-O,mp-7638,"[1318, 493]",LiTa3O8,0,C2/c,y,y,1298,AP,,"{""step1"": {""grind method"": [""mixed""], ""wet/dry"": [], ""liquid"": [""acetone""]}}","{""step1"": {""cool rate"": [], ""cool time"": [], ""cool medium"": [], ""cool type"": [""slow cooling""], ""end temperature"": [""RT""], ""remark"": []}}",1,,"LiTaO3, Ta2O5",,10.1107/S0567740877012540,1977,,FALSE
Li-Ta-O,mp-559908,[49513],LiTa3O8,0.011874803,Pmmn,y,y,1773,AP,,{},"{""step1"": {""cool rate"": [], ""cool time"": [], ""cool medium"": [], ""cool type"": [""quench""], ""end temperature"": [""RT""], ""remark"": []}}",2,,"LiTaO3, Ta2O5",,10.1016/0022-4596(84)90344-X,1984,"other phase of mp-7638, which can be synthesized via solid state synthesis",FALSE
Li-Ta-O,mp-1105326,[239382],LiTaO3,0.254644941,Pnma,y,?,,,,{},{},,,,,10.1063/1.4941383,2016,other refinement of mp-1105280,FALSE
Li-Ta-O,mp-3666,"[239373, 239376, 239379, 239375, 239374, 239377, 239372, 239378, 164259, 9537, 84579, 84226, 9540, 108874]",LiTaO3,0,R3c,y,y,1223,AP,,"{""step1"": {""grind method"": [""ball milling""], ""wet/dry"": [], ""liquid"": [""ethanol""]}}","{""step1"": {""cool rate"": [{""value"": ""180"", ""unit"": ""C/h""}], ""cool time"": [], ""cool medium"": [], ""cool type"": [], ""end temperature"": [""RT""], ""remark"": []}}",1,,"Li2CO3, Ta2O5",,10.1111/j.1551-2916.2012.05267.x,2012,,FALSE
Li-Ta-O,mp-1105280,"[239380, 239383, 239384]",LiTaO3,0.110433831,Pnma,y,y,,,,{},{},,,,,10.1063/1.4941383,2016,high pressure phase of mp-3666,FALSE
Li-Tb-O,mp-562387,[60769],Li6Tb2O7,0.101654404,P2_1/c,y,y,1023,,,{},{},1,,"Li2O2, Tb4O7",,10.1002/zaac.19865390812,1986,,TRUE
Li-Tb-O,mp-8425,[49026],Li8TbO6,0.049760687,R-3,y,y,973,,O2,{},{},1,,"Li2O, Tb4O7",,10.1006/jssc.1996.7193,1997,excess Li2O,FALSE
Li-Tb-O,mp-7137,[21013],LiTbO2,0,Pnma,y,y,,,,{},{},,,,,10.1021/cm010728u,2002,"gamma phase; insufficient information: the paper suggests they have synthesized both gamma and beta phase seperately, but only one set of experimental setup was provided",FALSE
Li-Te-O,mp-27811,[26451],Li2Te2O5,0.008403897,P2_1/c,?,?,,,,{},{},,,,,10.1016/0022-4596(81)90497-7,1981,alpha phase; insufficent information,FALSE
Li-Te-O,mp-555939,[26452],Li2Te2O5,0,Pccn,?,?,,,,{},{},,,,,10.1016/0022-4596(81)90497-7,1981,beta phase; insufficent information,FALSE
Li-Te-O,mp-559554,[38416],Li2TeO3,0.002726183,C2/m,y,?,,,,{},{},,,,,10.1002/crat.2170180114,1983,other refinement of mp-27231,FALSE
Li-Te-O,mp-27231,[4317],Li2TeO3,0,C2/c,y,n,,,,{},{},,,,from melt,10.1002/zaac.19754110203,1975,"might be other phase of orthorhombic Li2TeO3, which can be synthesized via solid state synthesis: 10.1007/s10973-017-6623-7",FALSE
Li-Te-O,mp-13843,[1485],Li2TeO4,0,P4_122,y,y,920,,O2,"{""step1"": {""grind method"": [""pestle and mortar""], ""wet/dry"": [], ""liquid"": []}}",{},2,,"Li2CO3, TeO2",,10.1007/s10973-017-6623-7,2018,,FALSE
Li-Te-O,mp-4804,"[2403, 202326]",Li4TeO5,0,P-1,y,y,973,,,{},{},1,,"Li2O, TeO3",,10.1016/0022-5088(87)90176-7,1987,,TRUE
Li-Te-O,mp-7941,"[26297, 40247]",Li6TeO6,0,R-3,y,y,973,,O2,{},{},1,,"LiOH, TeO2",,10.1515/znb-1969-0535,1969,,TRUE
Li-Ti-O,mp-1190132,"[193803, 426263]",Li2Ti3O7,0.016561362,P2_1/m,y,n,,,,{},{},,,,ion excahnge,10.1021/cm4032336,2013,"other phase of ramsdellite Li2Ti3O7, which can be synthesized via solid state synthesis: 10.2109/jcersj.102.378",FALSE
Li-Ti-O,mp-1190625,"[186995, 182966]",Li2Ti6O13,0.017332966,C2/m,n,n,,,,{},{},,,"Na2Ti6O13, LiNO3",ion excahnge,10.1039/C2DT31665J,2012,,FALSE
Li-Ti-O,mp-2931,"[261238, 261236, 162215, 15150, 261239]",Li2TiO3,0,C2/c,y,y,1273,,"air;air,H2/N2","{""step1"": {""grind method"": [""ball milling""], ""wet/dry"": [], ""liquid"": []}}","{""step1"": {""cool rate"": [], ""cool time"": [], ""cool medium"": [], ""cool type"": [""furnace cool""], ""end temperature"": [""RT""], ""remark"": []}}",2,,"Li2CO3, TiO2",,10.1016/j.ssi.2006.11.002,2007,,FALSE
Li-Ti-O,mp-558256,[151917],Li3Ti4O8,0.127011132,P2,?,?,,,,{},{},,,,,10.1016/j.ssi.2004.09.050,2004,modelling of  Li-intercalated rutile TiO2,FALSE
Li-Ti-O,mp-9172,[75164],Li4TiO4,0,Cmcm,y,y,1173,,Ar,{},{},1,,"Li2CO3, TiO2",,10.1006/jssc.1994.1266,1994,,FALSE
Li-Ti-O,mp-1192813,[182581],LiTi2O4,0.04532018,Pmn2_1,y,?,,,,{},{},,,,,10.1021/jz200718e,2011,modelling of  Li-intercalated anatase TiO2,FALSE
Li-Ti-O,mp-5670,"[72859, 78482, 154982, 81329, 15789, 48127]",LiTi2O4,0,Fd-3m,y,y,1123,,Ar/H2,{},{},1,,"Li2TiO3, Ti2O3, TiO2",,10.1016/0379-6779(94)02980-D,1995,,FALSE
Li-Ti-O,mp-1193296,[182579],LiTi2O4,0.025929167,Pnnm,y,?,,,,{},{},,,,,10.1021/jz200718e,2011,modelling of  Li-intercalated anatase TiO2,FALSE
Li-Ti-O,mp-977334,[182580],LiTi2O4,0.032247191,P2_1/m,y,?,,,,{},{},,,,,10.1021/jz200718e,2011,modelling of  Li-intercalated anatase TiO2,FALSE
Li-Ti-O,mp-6944,[48128],LiTiO2,0.028086695,Fd-3m,n,n,,,,{},{},,,,lithiation,10.1016/0022-4596(84)90228-7,1984,,FALSE
Li-Ti-O,mp-38280,[164158],LiTiO2,0,I4_1/amd,n,n,,,,{},{},,,,,10.1039/B823142G,2009,anatase phase; nano; other phase of mp-6944,FALSE
Li-Tl-O,mp-27483,[16219],Li5TlO4,0,P4_2/nmc,y,y,873,AP,,{},"{""step1"": {""cool rate"": [], ""cool time"": [], ""cool medium"": [], ""cool type"": [""furnace cool""], ""end temperature"": [""RT""], ""remark"": []}}",1,,"Li2O, Tl2O3",,10.1016/0167-2738(87)90025-7,1987,excess Li2O,FALSE
Li-Tl-O,mp-8179,[33633],LiTlO2,0.03466177,I4_1/amd,y,y,,,,{},{},,,,,10.1002/zaac.19613070309,1961,"beta phase; high temperature phase of alpha LiTlO2, which can be synthesized via solid state reaction",TRUE
Li-U-O,mp-9607,[200297],Li2UO4,0,Pnma,y,y,1073,AP,,{},{},1,,"Li2CO3, UO3",,10.1016/0022-1902(65)80440-7,1965,,FALSE
Li-U-O,mp-7724,[20578],Li2UO4,0.18495578,I4/mmm,y,?,,,,{},{},,,,,10.1016/0022-1902(78)80308-X,1978,old refinement of mp-9607,FALSE
Li-U-O,mp-551675,[109090],Li3UO4,0,I4/mmm,y,y,1073,,H2,{},{},1,,"Li2UO4, Li2CO3",,10.1016/0022-4596(92)90293-5,1992,,FALSE
Li-U-O,mp-7714,"[22202, 20452]",Li4UO5,0,I4/m,y,y,1273,AP,,{},{},1,,"Li2UO4, Li2CO3",,10.1016/0022-1902(64)80311-0,1964,excess Li2CO3,FALSE
Li-U-O,mp-8609,[25350],Li6UO6,0,R-3m,y,y,813,,O2,{},{},1,,"Li4UO5, Li2O",,10.1515/znb-1973-3-423,1973,alpha phase,TRUE
Li-U-O,mp-8007,[28528],LiUO3,0,R3c,y,y,1013,0,vacuum,{},{},1,,"Li2UO4, UO2",,10.1016/0022-4596(92)90303-D,1992,,FALSE
Li-V-O,mp-1198472,[280871],Li2V18O39,0.041812442,C2/m,n,n,,,,{},{},,,,lithiation,10.1107/S0108768101014264,2001,,FALSE
Li-V-O,mp-555660,[59305],Li2V6O13,0.064073857,C2/m,n,n,,,,{},{},,,,lithiation,10.1107/S0108270196015235,1997,,FALSE
Li-V-O,mp-581162,[109092],Li3VO4,0.002695536,Pnma,y,y,,,,{},{},,,,,10.1016/0022-4596(72)90127-2,1972,might be gamma phase; might be high temperature phase of mp-19219,FALSE
Li-V-O,mp-19219,"[239303, 193378, 19002]",Li3VO4,0,Pmn2_1,y,y,923,,N2,{},"{""step1"": {""cool rate"": [{""value"": ""300"", ""unit"": ""C/h""}], ""cool time"": [], ""cool medium"": [], ""cool type"": [], ""end temperature"": [""RT""], ""remark"": []}}",1,,"Li2CO3, V2O5",,10.1039/C5TA07823G,2016,beta phase,FALSE
Li-V-O,mp-28699,[67845],Li4V3O8,0.141253656,P2_1/m,n,n,,,,{},{},,,,lithiation,10.1016/0167-2738(93)90386-H,1993,,FALSE
Li-V-O,mp-19394,"[56720, 89351, 89349, 170768, 89346, 89348, 418091, 201818, 89347, 89344, 89352, 89350, 9214, 418090, 89345]",LiV2O4,0.034006556,Fd-3m,y,y,1023,AP,,{},"{""step1"": {""cool rate"": [], ""cool time"": [], ""cool medium"": [""air"", ""water""], ""cool type"": [""quench""], ""end temperature"": [""RT""], ""remark"": []}}",1,,"Li2CO3, V2O3, V2O5",,10.1103/PhysRevB.59.2609,1998,inhomogeneous,FALSE
Li-V-O,mp-19013,"[201974, 88642, 50980, 50982]",LiV2O5,0.060552802,Cmcm,y,n,,,,{},{},,,,,10.1006/jssc.1999.8318,1999,"delta phase; other phase of gamma LiV2O5, which can be synthesized via solid state synthesis: 10.1016/S0167-2738(97)00112-4",FALSE
Li-V-O,mp-627993,[88641],LiV2O5,0.070054108,Pnma,y,?,,,,{},{},,,,,10.1006/jssc.1999.8318,1999,modelling of mp-18934,FALSE
Li-V-O,mp-19408,"[23817, 9129, 27245, 25384]",LiV2O5,0.025369764,Pnma,y,?,,,,{},{},,,,,,,might be other refinement of mp-19013,N/A
Li-V-O,mp-555869,[88640],LiV2O5,0.051021389,Pmn2_1,y,?,,,,{},{},,,,,10.1006/jssc.1999.8314,1999,other refinement of mp-18934,FALSE
Li-V-O,mp-18934,"[88639, 88643]",LiV2O5,0.085626788,Pmmn,y,n,,,,{},{},,,,,10.1006/jssc.1999.8318,1999,"epsilon phase; high temperature phase of mp-19013; other phase of gamma LiV2O5, which can be synthesized via solid state synthesis: 10.1016/S0167-2738(97)00112-4",FALSE
Li-V-O,mp-27503,"[40417, 16689]",LiV3O8,0.003032523,P2_1/m,y,y,873,AP,,"{""step1"": {""grind method"": [""agate mortar""], ""wet/dry"": [], ""liquid"": []}}","{""step1"": {""cool rate"": [], ""cool time"": [], ""cool medium"": [""air"", ""ice""], ""cool type"": [""quench"", ""air cool""], ""end temperature"": [""RT""], ""remark"": []}}",1,,"Li2CO3, V2O5",,10.1016/j.matchemphys.2008.10.064,2009,,FALSE
Li-V-O,mp-505717,[280870],LiV6O13,0.057362267,C2/m,n,n,,,,{},{},,,,lithiation,10.1107/S0108768101014264,2001,,FALSE
Li-V-O,mp-19340,"[202541, 202540, 24594]",LiVO2,0,R-3m,y,y,1023,,Ar/H2,"{""step1"": {""grind method"": [""agate mortar""], ""wet/dry"": [], ""liquid"": []}}",{},2,,"Li2CO3, V2O5",,10.1016/0022-4596(86)90094-0,1986,excess Li2CO3,FALSE
Li-V-O,mp-19373,"[2899, 51443]",LiVO3,0.019674113,C2/c,y,y,860,AP,,"{""step1"": {""grind method"": [""agate mortar""], ""wet/dry"": [], ""liquid"": []}}",{},1,,"Li2CO3, V2O5",,10.1006/jssc.2000.9009,2001,,FALSE
Li-W-O,mp-27130,[1897],Li2W2O7,0.010069197,P-1,y,y,1073,AP,,{},"{""step1"": {""cool rate"": [{""value"": ""30-50"", ""unit"": ""C/h""}], ""cool time"": [], ""cool medium"": [], ""cool type"": [], ""end temperature"": [""RT""], ""remark"": []}}",1,,"Li2CO3, WO3",,10.1107/S0567740875005390,1975,,FALSE
Li-W-O,mp-706504,[21048],Li2W2O7,0.049716131,P-1,y,?,,,,{},{},,,,,,,might be old refinement of mp-27130,N/A
Li-W-O,mp-18902,"[160721, 67236, 15395, 157427]",Li2WO4,0.015947815,R-3,y,y,773,AP,,{},{},1,,"Li2CO3, WO3",,10.1016/0022-4596(73)90191-6,1973,,FALSE
Li-W-O,mp-18933,"[10479, 1045]",Li2WO4,0.005136936,I4_1/amd,y,y,,,,{},{},,,,,10.1016/0022-4596(79)90094-X,1979,high pressure phase of mp-18902,FALSE
Li-W-O,mp-19260,"[1044, 14196]",Li2WO4,0,C2/c,y,y,,,,{},{},,,,,10.1016/0022-4596(80)90554-X,1980,high pressure phase of mp-18902,FALSE
Li-W-O,mp-555377,[108819],Li4WO5,0,P-1,y,y,,,,{},{},,,,,10.1016/j.jeurceramsoc.2015.09.033,2016,"high temperature phase of cubic Li4WO5, which can be synthesized via solid state synthesis",FALSE
Li-Y-O,mp-7020,[45511],LiYO2,0,P2_1/c,y,y,1173,AP,,"{""step1"": {""grind method"": [""agate mortar""], ""wet/dry"": [], ""liquid"": []}}",{},1,,"Li2CO3, Y2O3",,10.1021/cm010728u,2002,excess Li2CO3,FALSE
Li-Yb-O,mp-8390,[33955],LiYbO2,0.160577886,I4_1/amd,y,y,1173,AP,,"{""step1"": {""grind method"": [""agate mortar""], ""wet/dry"": [], ""liquid"": []}}",{},1,,"Li2CO3, Yb2O3",,10.1021/cm010728u,2002,excess Li2CO3,FALSE
Li-Zn-O,mp-3297,"[68494, 23634]",Li10Zn4O9,0,P4_2/nmc,y,y,973,,,{},{},1,,"Li2O, ZnO",,10.1524/zkri.1999.214.9.550,1999,inhomogeneous,TRUE
Li-Zn-O,mp-14495,[62137],Li6ZnO4,0,P4_2/nmc,y,y,973,,Ar,{},{},1,y,"Li2O, ZnO",,10.1002/zaac.19875510816,1987,,TRUE
Li-Zr-O,mp-4156,"[291154, 94897, 191166, 94895, 94896, 94894, 94893]",Li2ZrO3,0,C2/c,y,y,1123,AP,,"{""step1"": {""grind method"": [""agate mortar""], ""wet/dry"": [], ""liquid"": []}}",{},1,,"Li2CO3, ZrO2",,10.1021/cm047897+,2005,,FALSE
Li-Zr-O,mp-5418,"[73835, 73836, 41321]",Li6Zr2O7,0,C2/c,y,y,873,AP,,"{""step1"": {""grind method"": [""agate mortar""], ""wet/dry"": [], ""liquid"": []}}",{},1,,"Li2CO3, ZrO2",,10.1021/cm047897+,2005,,FALSE
Lu-Ag-O,mp-1018025,[246823],LuAgO2,0,R-3m,n,n,,,,{},{},,,"NaLuO2, AgNO3",ion exchange,10.1016/j.jssc.2009.05.035,2009,,FALSE
Lu-Al-O,mp-14132,"[182354, 23846]",Lu3Al5O12,0,Ia-3d,y,y,1773,AP,,"{""step1"": {""grind method"": [""mortar""], ""wet/dry"": [], ""liquid"": []}}",{},1,,"Al2O3, Lu2O3",,10.1021/acs.inorgchem.9b03107,2020,typo in chemical reagents section,FALSE
Lu-As-O,mp-7644,[2506],LuAsO4,0,I4_1/amd,n,n,,,,{},{},,,"Lu2O3, Pb2As2O7",flux,10.1002/jrs.2497,2009,,FALSE
Lu-Co-O,mp-550950,[172052],LuCoO3,0.026453747,Pnma,y,y,1173,2,,{},"{""step1"": {""cool rate"": [], ""cool time"": [], ""cool medium"": [], ""cool type"": [""quench""], ""end temperature"": [""RT""], ""remark"": []}}",1,,"KClO4, Lu2O3, Co(OH)2",,10.1039/B515607F,2006,,FALSE
Lu-Cr-O,mp-755471,"[251093, 251094]",LuCrO3,0,Pnma,y,y,1673,AP,,{},{},1,,"Cr2O3, Lu2O3",,10.1103/PhysRevB.89.144401,2013,,FALSE
Lu-Cr-O,mp-19360,"[95967, 90464, 26988]",LuCrO4,0,I4_1/amd,y,y,853,,O2,{},{},3,,"Lu(NO3)3·6H2O, Cr(NO3)3·9H2O",,10.1016/S0925-8388(00)01079-3,2000,,FALSE
Lu-Cu-O,mp-15335,[100089],Lu2Cu2O5,0.046277247,Pna2_1,y,y,1273,AP,,{},{},1,,"Lu2O3, CuO",,10.1134/S106378341403010X,2014,,FALSE
Lu-Fe-O,mp-559750,[23853],Lu3Fe5O12,0.060290208,Ia-3d,y,y,1573,AP,,"{""step1"": {""grind method"": [""agate mortar""], ""wet/dry"": [], ""liquid"": []}}",{},2,,"Lu2O3, Fe2O3",,10.1016/j.physleta.2014.03.018,2014,,FALSE
Lu-Fe-O,mp-1194793,"[195816, 423569]",LuFe2O4,0.049362216,C2/m,y,y,1473,,"air,CO2",{},{},1,,"Lu2O3, Fe2O3",,10.1103/PhysRevB.90.094119,2014,,FALSE
Lu-Fe-O,mp-19366,"[195815, 68481, 423570]",LuFe2O4,0.102975106,R-3m,y,y,,,,{},{},,,,,10.1103/PhysRevLett.108.187601,2011,high temperature phase of mp-1194793,FALSE
Lu-Fe-O,mp-1196239,[423569],LuFe2O4,0.043565583,C2/m,y,?,,,,{},{},,,,,,,same ICSD as mp-1194793,N/A
Lu-Fe-O,mp-1193395,"[185935, 183152]",LuFeO3,0.75489061,P6_3cm,y,n,,,,{},{},,,,from melt,10.1143/JJAP.49.09ME06,2010,other phase of mp-22588,FALSE
Lu-Fe-O,mp-22588,"[189736, 27285, 237341]",LuFeO3,0.036039123,Pnma,y,y,1473,AP,,{},{},2,,"Lu2O3, Fe2O3",,10.1021/ic401482h,2013,,FALSE
Lu-Ga-O,mp-14134,[23850],Lu3Ga5O12,0,Ia-3d,y,y,1523,AP,,"{""step1"": {""grind method"": [""ball milling""], ""wet/dry"": [], ""liquid"": [""acetone""]}}",{},1,,"Lu2O3, Ga2O3",,10.1016/j.jeurceramsoc.2006.02.039,2007,inhomogeneous,FALSE
Lu-Ge-O,mp-8346,[39929],Lu2Ge2O7,0,P4_12_12,y,y,1373,AP,,{},"{""step1"": {""cool rate"": [], ""cool time"": [], ""cool medium"": [], ""cool type"": [""slow cooling""], ""end temperature"": [""RT""], ""remark"": []}}",1,,"Lu2O3, GeO2",,10.1016/j.saa.2019.117755,2020,,FALSE
Lu-Ge-O,mp-28216,[39790],Lu6Ge4O17,0,P2/c,?,?,,,,{},{},,,,,"Russian Journal of Inorganic Chemistry 39, 172 (1994)",1994,translation issue: russian,FALSE
Lu-Mn-O,mp-19153,[56518],Lu2Mn2O7,0,Fd-3m,y,y,1573,0.04,O2/Ar,{},{},1,,"Lu2O3, MnO2",,10.1103/PhysRevB.59.1249,1998,,FALSE
Lu-Mn-O,mp-542397,[97050],LuMn2O5,0.252374547,Pbam,y,y,1173,AP,,{},{},1,,"Mn2O3, Lu2O3",,10.1023/B:GPAC.0000038708.77042.9f,2004,inhomogeneous,FALSE
Lu-Mn-O,mp-21125,"[162211, 160377, 160376]",LuMnO3,0.050683611,Pnma,y,y,,,,{},{},,,,,10.1016/j.ssc.2006.08.029,2006,high temperature/pressure phase of mp-18808,FALSE
Lu-Mn-O,mp-18808,"[280779, 15882, 290487, 98058, 158898, 158897, 98059, 162204, 158896]",LuMnO3,0,P6_3cm,y,y,1573,AP,,{},{},2,,"Lu2O3, Mn2O3",,10.1016/j.ssc.2006.08.029,2006,,FALSE
Lu-Mo-O,mp-558119,[418644],Lu4Mo4O11,0.182255224,P2/m,y,y,1773,,,{},"{""step1"": {""cool rate"": [{""value"": ""300"", ""unit"": ""C/h""}], ""cool time"": [], ""cool medium"": [], ""cool type"": [], ""end temperature"": [{""value"": ""1100"", ""unit"": ""C""}], ""remark"": []}, ""step2"": {""cool rate"": [], ""cool time"": [], ""cool medium"": [], ""cool type"": [""furnace cool""], ""end temperature"": [""RT""], ""remark"": []}}",1,,"MoO3, Mo, Mn2O3",,10.1016/j.jssc.2007.10.024,2008,,FALSE
Lu-Nb-O,mp-644492,[109182],LuNbO4,0,C2/c,y,y,1523,AP,,{},"{""step1"": {""cool rate"": [], ""cool time"": [], ""cool medium"": [], ""cool type"": [""slow cooling""], ""end temperature"": [""RT""], ""remark"": []}}",1,,"Lu2O3, Nb2O5",,10.1016/j.jlumin.2016.09.020,2017,,FALSE
Lu-Ni-O,mp-19327,"[191796, 92051]",LuNiO3,0.014404339,Pnma,y,y,,,,{},{},,,,,10.1103/PhysRevB.64.094102,2001,high temperature phase of mp-1105866,FALSE
Lu-Ni-O,mp-1105866,[191792],LuNiO3,0.015785506,P2_1/c,y,y,1173,2,,{},"{""step1"": {""cool rate"": [], ""cool time"": [], ""cool medium"": [], ""cool type"": [""quench""], ""end temperature"": [""RT""], ""remark"": []}}",1,,"Lu2O3, NiO, KClO4",,10.1103/PhysRevB.61.1756,1999,,FALSE
Lu-Pd-O,mp-17662,[84779],Lu2PdO4,0.047469195,Cmce,y,y,1373,6,,{},{},1,,"Lu2O3, Pd, KClO3",,10.1006/jssc.1997.7444,1997,off-stoichiometric,FALSE
Lu-Rh-O,mp-1205366,[188152],LuRhO3,0,Pnma,y,y,1300,6,,{},"{""step1"": {""cool rate"": [], ""cool time"": [], ""cool medium"": [], ""cool type"": [""quench""], ""end temperature"": [""RT""], ""remark"": []}}",1,,"Rh2O3, Lu2O3",,10.1016/j.jssc.2013.01.035,2013,,FALSE
Lu-Ru-O,mp-557903,[109308],Lu2Ru2O7,0.052179053,Fd-3m,y,y,1173,AP,,{},{},2,,"RuO2, Lu2O3",,10.1006/jssc.1998.8113,1999,inhomogeneous,FALSE
Lu-Sn-O,mp-15170,"[82965, 187725]",Lu2Sn2O7,0,Fd-3m,y,y,1473,AP,,"{""step1"": {""grind method"": [""agate mortar""], ""wet/dry"": [], ""liquid"": []}}",{},1,,"Lu2O3, SnO2",,10.1134/S0020168517050053,2017,inhomogeneous,FALSE
Lu-Ta-O,mp-12862,[153366],LuTaO4,0.009077842,C2/c,y,y,,,,{},{},,,,,10.1016/S0020-1693(00)81058-0,1987,M-type; high temperature phase of mp-5489,FALSE
Lu-Ta-O,mp-5489,"[155662, 20261, 415461]",LuTaO4,0,P2/c,y,y,1673,,inert gas,"{""step1"": {""grind method"": [""agate mortar""], ""wet/dry"": [], ""liquid"": []}}",{},1,,"Lu2O3, Ta2O5",,10.1016/j.mseb.2013.08.003,2013,M'-type,FALSE
Lu-Te-O,mp-1202045,[424872],Lu2Te3O9,0,P-1,n,n,,,,{},{},,,"Lu2O3, TeO2, CsCl",flux,10.1002/zaac.201300399,2013,,FALSE
Lu-Te-O,mp-542676,[170699],Lu2Te4O11,0.011561614,C2/c,?,?,,,,{},{},,,"Lu2O3, TeO2, CsCl",,10.1107/S1600536805016090,2005,insufficent information; method seems to suggest the heating of Lu2O3 and TeO2 alone is sufficent for the synthesis,FALSE
Lu-Te-O,mp-557829,[413669],Lu2Te5O13,0,P-1,n,n,,,,{},{},,,"CsCl, TeO2, Lu2O3",flux,10.1515/znb-2005-0704,2005,,TRUE
Lu-Ti-O,mp-3200,"[164021, 24205, 191612]",Lu2Ti2O7,0.02188859,Fd-3m,y,y,1723,AP,,{},{},4,,"TiO2, Lu2O3",,10.1139/v69-155,1969,,FALSE
Lu-U-O,mp-20402,[23967],Lu6UO12,0,R-3,y,y,,,,{},{},1,,"Lu2O3, UO3",,10.1021/ic50017a005,1964,,FALSE
Lu-V-O,mp-642783,[160599],Lu2V2O7,0.596454308,Fd-3m,y,?,,,,{},{},,,,,10.1016/j.jcrysgro.2007.10.069,2008,other refinement of mp-20406,FALSE
Lu-V-O,mp-20406,"[159286, 32688, 159290]",Lu2V2O7,0.000995505,Fd-3m,y,y,1673,0,vacuum,{},{},1,,"Lu2O3, V2O4",,10.1016/0025-5408(79)90225-3,1979,,FALSE
Lu-V-O,mp-755583,"[185841, 185830]",LuVO3,0.001445163,Pnma,?,?,,,,{},{},,,,,10.1016/j.jcrysgro.2012.04.034,2012,insufficient information: uncertain about the use of CHCl3,FALSE
Lu-V-O,mp-18993,"[162328, 419279, 162331, 419281, 15600, 162327, 189235, 162332, 246685, 419284, 164836, 162329, 419285, 419283, 162325, 419289, 162326, 160958, 78083, 160961, 162333, 419280, 419282, 162335, 162334, 419286, 419288, 419287, 191369, 162330]",LuVO4,0,I4_1/amd,y,y,1273,AP,,{},{},1,,"Lu2O3, V2O5",,10.1088/0953-8984/20/7/075223,2008,,FALSE
Lu-V-O,mp-19295,"[160962, 160959, 189236]",LuVO4,0.03457021,I4_1/a,y,y,,,,{},{},,,,,10.1088/0953-8984/20/7/075223,2008,high pressure phase of mp-18993,FALSE
Lu-W-O,mp-555747,[161694],Lu2WO6,0,P2/c,y,y,1373,AP,,"{""step1"": {""grind method"": [""agate mortar""], ""wet/dry"": [], ""liquid"": []}}","{""step1"": {""cool rate"": [], ""cool time"": [], ""cool medium"": [], ""cool type"": [""furnace cool""], ""end temperature"": [""RT""], ""remark"": []}}",1,,"Lu2O3, WO3",,10.1016/j.jallcom.2007.11.050,2008,,FALSE
Mg-Al-O,mp-556870,[161057],MgAl2O4,0.107910211,Cmcm,y,?,,,,{},{},,,,,10.1007/s00269-008-0231-9,2007,modelling of high pressure phase of mp-3536,FALSE
Mg-Al-O,mp-5857,"[98037, 161056, 157186]",MgAl2O4,0.098897062,Pnma,y,y,,,,{},{},,,,,10.1029/98JB01575,1998,high pressure phase of mp-3536,FALSE
Mg-Al-O,mp-3536,"[24492, 39162, 24766, 39163, 162259, 182859, 167484, 290115, 39164, 79000, 31375, 185608, 31376, 26845, 56116, 31373, 26846, 52388, 201174, 161055, 86506, 39161, 657031, 40030, 172280, 655149, 157768, 22354]",MgAl2O4,0,Fd-3m,y,y,1773,AP,,{},{},1,,"MgO, Al2O3",,10.1016/j.matlet.2004.01.033,2004,,FALSE
Mg-As-O,mp-5618,"[16885, 23548]",Mg2As2O7,0,C2/m,n,n,,,,{},{},,,,decomposition,10.1139/v70-146,1970,,FALSE
Mg-As-O,mp-1202676,[83638],Mg2As2O9,0.440281252,P2_1/c,?,?,,,,{},{},,,,,,,ICSD 83638 contain hydrogen,N/A
Mg-As-O,mp-1199509,[84846],Mg2AsO5,0.067306265,Pnnm,?,?,,,,{},{},,,,,,,ICSD 84846 contain hydrogen,N/A
Mg-As-O,mp-1204555,[78],MgAsO8,0.756312548,Pbca,?,?,,,,{},{},,,,,,,ICSD 78 contain hydrogen,N/A
Mg-Bi-O,mp-28447,[50005],MgBi2O6,0,P4_2/mnm,n,n,,,,{},{},,,,hydrothermal,10.1039/B300635B,2003,,FALSE
Mg-Cr-O,mp-1103779,"[193548, 236871]",MgCr2O4,1.909740058,Cmcm,y,y,,,,{},{},,,,,10.1016/j.jpcs.2014.01.008,2014,high temperature/pressure phase of mp-19202,FALSE
Mg-Cr-O,mp-19202,"[193400, 160954, 290588, 171107, 75623, 626239, 250576, 290599, 52386, 97202, 171106, 160953, 167459, 290589, 97201]",MgCr2O4,1.784467739,Fd-3m,y,y,1673,AP,,{},{},2,,"MgO, Cr2O3",,10.1088/0953-8984/20/10/104238,2008,,FALSE
Mg-Cr-O,mp-19120,[18117],MgCrO4,0.891498828,Cmcm,y,y,953,0.253,O2,"{""step1"": {""grind method"": [""mixed""], ""wet/dry"": [], ""liquid"": [""ethanol""]}}","{""step1"": {""cool rate"": [], ""cool time"": [], ""cool medium"": [""water""], ""cool type"": [""quench""], ""end temperature"": [""RT""], ""remark"": []}}",1,,"MgO, Cr2O3·xH2O",,10.1111/j.1151-2916.1968.tb15930.x,1968,alpha phase,FALSE
Mg-Cr-O,mp-504578,[18120],MgCrO4,0.90213381,C2/m,y,y,,,,{},{},,,,,10.1111/j.1151-2916.1968.tb15930.x,1968,beta phase; high temperature/pressure phase of mp-19120,FALSE
Mg-Cu-O,mp-27226,[4202],MgCu2O3,0.054512508,Pmmn,y,y,1223,AP,,{},"{""step1"": {""cool rate"": [], ""cool time"": [], ""cool medium"": [], ""cool type"": [""quench""], ""end temperature"": [""RT""], ""remark"": []}}",2,,"CuO, Mg(NO3)",,10.1016/0038-1098(89)90100-2,1989,excess CuO,FALSE
Mg-Fe-O,mp-579284,[157694],MgFe2O4,0.634743506,P4_122,y,y,,,,{},{},,,,,10.2138/am.2007.2485,2007,"modelling of spinel MgFe2O4, which can be synthesized via solid state synthesis: 10.7598/cst2017.1401 ",FALSE
