Repository: vchung1263/solid_state_synthesizability_public

# Solid State Synthesizability Prediction
This repository contains the code, data and result of our manuscript.

## Developers
Vincent Chung

## Description

The pu_learn_model.py contains the PU-Learning models used in the manuscript. It is a modified code of Jang et al.. Link to the original code repository: https://github.com/kaist-amsg/Synthesizability-PU-CGCNN. Model_x.py and baseline_model.py are the scripts used to predict the synthesizability score of the compositions using the input files in ./folder.

- The ./data folder contains the input files used by the models and the csv files for the results in the paper (more info in ./data)

File: manually_curated_dataset.csv (part 11 of 19)
system,mp_id,icsd_ids,composition,e_above_hull,Spacegroup Number,solid_state_synthesized_composition,solid_state_synthesized_structure,sss_highest_temperature(K),sss_pressure(GPa),sss_atmosphere,sss_mixing_condition,sss_cooling_condition,sss_heating_step,single_crystal,sss_precursor,other_synthesis_method,reference,reference_year,comment,google_translate
Mg-Fe-O,mp-608016,[24493],MgFe2O4,0.006688246,Fd-3m,y,y,1373,AP,,"{""step1"": {""grind method"": [""agate mortar""], ""wet/dry"": [], ""liquid"": []}}","{""step1"": {""cool rate"": [{""value"": ""60"", ""unit"": ""C/h""}], ""cool time"": [], ""cool medium"": [], ""cool type"": [""quench""], ""end temperature"": [""RT""], ""remark"": []}}",1,,"MgO, Fe2O3",,10.1007/BF00900525,1974,,FALSE
Mg-Ga-O,mp-4590,"[86507, 157769]",MgGa2O4,0.007095026,Fd-3m,y,y,,,,{},{},,,,,10.1140/epjb/e2007-00003-1,2007,"modelling of spinel MgIn2O4, which can be synthesized via solid state synthesis: 10.1016/j.jallcom.2013.09.176",FALSE
Mg-Ge-O,mp-27295,[9371],Mg14Ge5O24,0.039178467,Pbam,y,y,1473,AP,,"{""step1"": {""grind method"": [""mixed""], ""wet/dry"": [], ""liquid"": [""acetone""]}}",{},2,,"MgO, GeO2",,10.1016/0022-4596(70)90058-7,1970,doped: Mn 1%,FALSE
Mg-Ge-O,mp-3904,"[161258, 1086, 86505]",Mg2GeO4,0.000341342,Fd-3m,y,y,,,,{},{},,,,,10.1107/S056774087700822X,1977,high temperature/pressure phase of mp-3051,FALSE
Mg-Ge-O,mp-3051,"[63533, 41415]",Mg2GeO4,0,Pnma,y,y,1373,AP,,{},{},1,,"MgO, GeO2",,10.1107/S056774087700822X,1977,,FALSE
Mg-Ge-O,mp-3759,"[200415, 171788, 171790, 40333, 171787, 171789, 171786]",MgGeO3,0.06417992,R-3,y,y,,,,{},{},,,,,https://pubs.geoscienceworld.org/msa/ammin/article/73/11-12/1355/42078,1988,high temperature/pressure phase of mp-4575,FALSE
Mg-Ge-O,mp-4819,"[196439, 201660, 201661, 201664, 201662, 201663, 35534]",MgGeO3,0,C2/c,y,y,,,,{},{},,,,,https://pubs.geoscienceworld.org/msa/ammin/article/73/11-12/1355/42078,1988,high temperature/pressure phase of mp-4575,FALSE
Mg-Ge-O,mp-3047,"[160825, 160830, 160850, 160838, 160840, 160846, 160827, 160849, 160851, 160839, 160828, 171826, 160829, 160836, 171825, 160844, 160843, 160854, 160834, 160833, 160841, 160835, 160856, 160853, 160842, 160824, 160831, 160826, 160845, 160852, 160832, 160847, 160837, 160855, 160848]",MgGeO3,0.156682659,Cmcm,y,y,,,,{},{},,,,,10.2138/am.2008.2691,2008,high temperature/pressure phase of mp-4575,FALSE
Mg-Ge-O,mp-4575,"[201666, 35533, 201665]",MgGeO3,0.045969632,Pbca,y,y,1273,AP,,{},{},1,,"MgO, GeO2",,https://pubs.geoscienceworld.org/msa/ammin/article/73/11-12/1355/42078,1988,,FALSE
Mg-In-O,mp-7831,[157770],MgIn2O4,0.02690649,Fd-3m,y,y,,,,{},{},,,,,10.1140/epjb/e2007-00003-1,2007,"modelling of spinel MgIn2O4, which can be synthesized via solid state synthesis: 10.1023/A:1006669417803",FALSE
Mg-Mn-O,mp-19239,"[82182, 27874, 76174, 24710]",Mg6MnO8,0,Fm-3m,y,y,973,,O2,"{""step1"": {""grind method"": [""ball milling""], ""wet/dry"": [], ""liquid"": [""acetone""]}}",{},2,,"Mg(CH3COO)2·4H2O, Mn(CH3COO)2·4H2O",,10.1006/jssc.1996.0229,1996,,FALSE
Mg-Mn-O,mp-27510,"[290600, 16858]",MgMn2O4,0,I4_1/amd,y,y,1473,AP,,{},"{""step1"": {""cool rate"": [{""value"": ""600"", ""unit"": ""C/h""}], ""cool time"": [], ""cool medium"": [], ""cool type"": [], ""end temperature"": [""RT""], ""remark"": []}}",1,,"MgO, Mn2O3",,10.1006/jssc.2002.9577,2002,,FALSE
Mg-Mo-O,mp-19139,"[44622, 248080, 82362]",Mg2Mo3O8,0.067499915,P6_3mc,y,y,1423,0,vacuum,{},{},1,,"MgO, Mo, MoO3",,10.1021/ja01577a021,1957,inhomogeneous,FALSE
Mg-Mo-O,mp-27604,[1314],MgMo2O7,0,P2_1/c,y,y,,,,{},{},,,,,10.1007/BF00729173,1992,"high temperature phase of MgMo2O7, which can be synthesized via solid state synthesis",FALSE
Mg-Mo-O,mp-19047,[20418],MgMoO4,0,C2/m,y,y,1173,AP,,{},{},1,,"MgO, MoO3",,10.1088/0953-8984/20/36/365219,2008,,FALSE
Mg-Nb-O,mp-505365,"[200210, 62662]",Mg3Nb6O11,0,P-3m1,y,y,1873,,Ar,{},{},1,,"Nb, Nb2O5, MgO",,10.1515/znb-1987-0504,1986,inhomogeneous,TRUE
Mg-Nb-O,mp-17841,[91748],Mg4Nb2O9,0,P-3c1,y,y,1673,AP,,{},{},2,,"MgO, Nb2O5",,10.1016/S0022-0248(07)80055-8,1993,,FALSE
Mg-Nb-O,mp-17953,[85008],MgNb2O6,0,Pbcn,y,y,1423,AP,,{},{},1,,"MgO, Nb2O5",,10.1006/jssc.1997.7538,1997,,FALSE
Mg-Pt-O,mp-8208,[35340],MgPt3O6,0,Cmmm,y,y,1123,0.3,Ar,{},{},1,,"Mg(OH)2, PtO2",,10.1107/S010876818300230X,1983,inhomogeneous,FALSE
Mg-Rh-O,mp-3319,"[109299, 642718]",MgRh2O4,0.008981141,Fd-3m,y,y,1373,,O2,"{""step1"": {""grind method"": [""mixed""], ""wet/dry"": [], ""liquid"": [""acetone""]}}",{},1,,"Rh2O3, MgO",,10.1016/0040-6031(93)80450-O,1993,ICSD 642718 not found,FALSE
Mg-Sb-O,mp-27219,[4122],MgSb2O4,0,P4_2/mbc,y,y,973,,Ar,{},{},1,,"Sb2O3, MgO",,10.1016/0008-4433(96)00010-9,1996,,FALSE
Mg-Sb-O,mp-3653,"[40345, 108963]",MgSb2O6,0,P4_2/mnm,y,y,1273,AP,,{},{},1,,"MgO, Sb2O3",,10.1180/minmag.2015.079.3.03,2014,,FALSE
Mg-Se-O,mp-16771,[402917],MgSe2O5,0,Pbcn,n,n,,,,{},{},,,"MgCO3, H2SeO3",hydrothermal,10.1524/zkri.1996.211.10.700,1996,,FALSE
Mg-Se-O,mp-12271,[494],MgSeO3,0,Pnma,y,y,1273,7,,{},"{""step1"": {""cool rate"": [], ""cool time"": [], ""cool medium"": [], ""cool type"": [""quench""], ""end temperature"": [""RT""], ""remark"": []}}",1,,"MgO, SeO2",,10.1016/0022-4596(76)90075-X,1976,,FALSE
Mg-Se-O,mp-560670,[109068],MgSeO4,0,Pnma,n,n,,,,{},{},,,MgSeO4·6H2O,decomposition,10.1016/0040-6031(94)02126-9,1995,,FALSE
Mg-Se-O,mp-12630,[109070],MgSeO4,0.001672261,Cmcm,n,n,,,,{},{},,,,,10.1524/zkri.1964.120.4-5.317,1964,high temperature/pressure phase of mp-560670,FALSE
Mg-Sn-O,mp-973261,"[187038, 167815]",Mg2SnO4,0.027771913,Fd-3m,y,y,,,,{},{},,,,,10.1016/j.physb.2010.06.058,2010,"modelling of spinel SnMg2O4, which can be synthesized via solid state synthesis: 10.1016/S0022-2313(02)00334-4",FALSE
Mg-Sn-O,mp-1180444,[25824],MgSnO6,0.733229343,Fm-3m,?,?,,,,{},{},,,,,,,ICSD 25824 contain hydrogen,N/A
Mg-Ta-O,mp-17481,[65301],Mg4Ta2O9,0,P-3c1,y,y,1723,AP,,"{""step1"": {""grind method"": [""mixed""], ""wet/dry"": [], ""liquid"": [""acetone""]}}",{},4,,"MgO, Ta2O5",,10.1016/j.jeurceramsoc.2006.11.064,2007,,FALSE
Mg-Ta-O,mp-9650,"[202688, 150419]",MgTa2O6,0,P4_2/mnm,y,y,2173,AP,,{},{},1,y,"Mg5(CO3)4(OH)2·5H2O, Ta2O5",,10.1016/0022-5088(88)90184-1,1988,ICSD 150419 not found,TRUE
Mg-Te-O,mp-769077,[424305],Mg2Te3O8,0,C2/c,y,y,953,,N2,{},{},1,,"MgO, TeO2",,10.1002/zaac.19703780304,1970,inhomogeneous,TRUE
Mg-Te-O,mp-3118,"[6309, 23611, 9089]",Mg3TeO6,0,R-3,y,y,1073,AP,,{},{},1,,"MgO, TeO2",,10.1107/S0567740871002954,1971,,FALSE
Mg-Te-O,mp-5746,"[171017, 4318]",MgTe2O5,0.007474074,Pbcn,y,y,993,AP,,"{""step1"": {""grind method"": [""ball milling""], ""wet/dry"": [], ""liquid"": [""distilled water""]}}",{},3,,"(MgCO3)4Mg(OH)2·5H2O, TeO2",,10.1557/JMR.2008.0212,2008,inhomogeneous,FALSE
Mg-Ti-O,mp-27872,"[28324, 184696]",MgTi2O4,0.015969221,Fd-3m,y,y,1353,0,vacuum,{},{},1,,"MgO, TiO2",,10.1103/PhysRevLett.92.056402,2004,ICSD 28324 not found,FALSE
Mg-Ti-O,mp-1194382,[184695],MgTi2O4,0.016599014,P4_12_12,y,y,,,,{},{},,,,,10.1103/PhysRevLett.92.056402,2004,low temperature phase of mp-27872,FALSE
Mg-Ti-O,mp-28232,[37232],MgTi2O5,0,Cmcm,y,y,1473,AP,,{},"{""step1"": {""cool rate"": [], ""cool time"": [], ""cool medium"": [], ""cool type"": [""quench""], ""end temperature"": [""RT""], ""remark"": []}}",1,,"TiO2, Mg(CH3COO)2·4H2O",,10.1021/cm7028239,2008,,FALSE
Mg-Ti-O,mp-3771,"[5314, 291380, 55285, 169658, 169660, 169655, 169646, 169649, 169657, 169644, 164766, 169653, 169643, 169659, 171793, 169648, 169652, 171792, 169656, 171791, 169642, 171794, 169661, 169651, 169645, 169654, 156217, 169650, 65794, 169647]",MgTiO3,0,R-3,y,y,1673,AP,,{},"{""step1"": {""cool rate"": [], ""cool time"": [], ""cool medium"": [], ""cool type"": [""furnace cool""], ""end temperature"": [""RT""], ""remark"": []}}",1,,,,10.1007/s11665-014-0950-7,2014,,FALSE
Mg-U-O,mp-7858,[24725],MgUO4,0,Imma,y,y,1723,AP,,"{""step1"": {""grind method"": [""mortar""], ""wet/dry"": [], ""liquid"": []}}",{},1,,"U3O8, MgO",,10.1111/j.1151-2916.1964.tb14637.x,1964,,FALSE
Mg-V-O,mp-27150,[2321],Mg2V2O7,0,P-1,y,y,,,,{},{},,,,,10.1111/j.1551-2916.2009.03078.x,2009,high temperature phase of mp-554767,FALSE
Mg-V-O,mp-554767,[93603],Mg2V2O7,0.001273198,P2_1/c,y,y,973,AP,,"{""step1"": {""grind method"": [""ball milling""], ""wet/dry"": [], ""liquid"": []}}",{},2,,"MgO, V2O5",,10.1111/j.1551-2916.2009.03078.x,2009,,FALSE
Mg-V-O,mp-30545,[76980],Mg2VO4,0.05629807,Fd-3m,y,y,1473,,,"{""step1"": {""grind method"": [""agate mortar""], ""wet/dry"": [], ""liquid"": [""acetone""]}}","{""step1"": {""cool rate"": [], ""cool time"": [], ""cool medium"": [], ""cool type"": [""quench""], ""end temperature"": [""RT""], ""remark"": []}}",1,,"MgO, V2O3",,10.1111/j.1151-2916.1980.tb10753.x,1980,,FALSE
Mg-V-O,mp-19034,"[156155, 21085]",Mg3V2O8,0,Cmce,y,y,1273,AP,,"{""step1"": {""grind method"": [""mixed""], ""wet/dry"": [], ""liquid"": [""ethanol""]}}",{},2,,"V2O5, MgO",,10.1163/1568567053956635,2005,,FALSE
Mg-V-O,mp-18900,"[248565, 76979, 56283, 60412]",MgV2O4,0.082410926,Fd-3m,y,y,1353,,H2/N2,{},{},1,,"MgO, V2O5",,10.1063/1.364518,1997,,FALSE
Mg-V-O,mp-19003,"[50979, 86102, 50981]",MgV2O5,0.026163452,Cmcm,y,y,1073,0,vacuum,{},{},1,,"VO2, MgO",,10.1006/jssc.1997.7654,1998,,FALSE
Mg-V-O,mp-504510,[10391],MgV2O6,0,C2/m,y,y,1173,AP,,"{""step1"": {""grind method"": [""agate mortar""], ""wet/dry"": [], ""liquid"": [""ethanol""]}}","{""step1"": {""cool rate"": [{""value"": ""180"", ""unit"": ""C/h""}], ""cool time"": [], ""cool medium"": [], ""cool type"": [], ""end temperature"": [""RT""], ""remark"": []}}",3,,"MgO, V2O5",,10.1016/j.jallcom.2019.05.081,2019,,FALSE
Mg-V-O,mp-545348,[15927],MgVO3,0.264283097,Cmmm,y,?,,,,{},{},,,,,10.1016/0022-4596(76)90056-6,1976,might be old refinement of mp-1079330,FALSE
Mg-V-O,mp-1079330,[284],MgVO3,0.184720742,Cmc2_1,y,y,1173,0,vacuum,{},{},1,,"MgO, VO2",,10.1016/0022-4596(76)90056-6,1976,,TRUE
Mg-W-O,mp-18875,"[67901, 67905, 22357, 67902, 67903, 67904, 20470]",MgWO4,0,P2/c,y,y,1473,AP,,"{""step1"": {""grind method"": [""ball milling""], ""wet/dry"": [], ""liquid"": [""deionized water""]}}","{""step1"": {""cool rate"": [{""value"": ""300"", ""unit"": ""C/h""}], ""cool time"": [], ""cool medium"": [], ""cool type"": [], ""end temperature"": [""RT""], ""remark"": []}}",2,,"MgO, WO3",,10.1016/j.jeurceramsoc.2006.05.085,2007,,FALSE
Mg-W-O,mp-608385,[36310],MgWO4,0.127928692,P2/c,y,?,,,,{},{},,,,,,,might be old refinement of mp-18875,N/A
Mg-W-O,mp-1202763,[201984],MgWO6,0.449585605,P2_1/c,?,?,,,,{},{},,,,,,,ICSD 201984 contain hydrogen,N/A
Mn-Ag-O,mp-540932,[35762],MnAg2O4,0.184890075,Pnma,n,n,,,,{},{},,,"Ag, AgMnO4",wet synthesis,10.1002/zaac.19835071207,1983,,TRUE
Mn-Ag-O,mp-31239,[414178],Mn3Ag4O8,0.017895582,R32,y,?,,,,{},{},,,,,10.1002/zaac.200400421,2004,high temperature phase of mp-704268,FALSE
Mn-Ag-O,mp-704268,[412570],Mn3Ag4O8,0.015892312,P3_121,y,y,873,0.14,O2,{},{},1,,"MnO2, AgO",,10.1002/1521-3749(200207)628:7<1525::AID-ZAAC1525>3.0.CO;2-%23,2002,,FALSE
Mn-Ag-O,mp-655140,[30200],MnAgO4,0.898451831,P2_1/c,n,?,,,,{},{},,,,,10.1107/S0567740868003699,1968,old refinement of mp-608357,FALSE
Mn-Ag-O,mp-608357,"[30931, 36072]",MnAgO4,0.168410827,P2_1/c,n,n,,,,{},{},,,"KMnO4, AgNO3",hydrothermal,10.1524/zkri.1984.169.14.295,1984,ICSD 30931 doi not working,FALSE
Mn-Al-O,mp-755882,[252228],MnAl2O4,0,Fd-3m,y,y,1273,0,vacuum,{},"{""step1"": {""cool rate"": [{""value"": ""15"", ""unit"": ""C/h""}], ""cool time"": [], ""cool medium"": [], ""cool type"": [], ""end temperature"": [""RT""], ""remark"": []}}",1,,"MnO, Al2O3",,10.1103/PhysRevB.79.134406,2008,,FALSE
Mn-As-O,mp-19409,[80351],MnAs2O6,0,P-31m,y,y,973,AP,,{},{},1,,"MnO, As2O5",,10.1006/jssc.1995.1361,1995,,FALSE
Mn-As-O,mp-19290,"[69003, 261143]",Mn2As2O7,0.004491948,C2/m,n,n,,,,{},{},,,HMnAsO4·H2O,decomposition,10.1016/0022-4596(90)90109-B,1990,,FALSE
Mn-As-O,mp-1199645,[411797],Mn2As2O9,0.406863594,P2_1/c,?,?,,,,{},{},,,,,,,ICSD 411797 contain hydrogen,N/A
Mn-As-O,mp-1189523,[190076],Mn3As2O14,0.297064387,P1,?,?,,,,{},{},,,,,,,ICSD 190076 contain hydrogen,N/A
Mn-As-O,mp-1198289,[411974],Mn5As4O20,0.291951784,C2/c,?,?,,,,{},{},,,,,,,ICSD 411974 contain hydrogen,N/A
Mn-As-O,mp-1204415,[15210],Mn5As2O12,0.102211452,P2_12_12_1,?,?,,,,{},{},,,,,,,ICSD 15210 contain hydrogen,N/A
Mn-As-O,mp-1205143,[202938],Mn5As2O16,0.341299047,P2_1/c,?,?,,,,{},{},,,,,,,ICSD 202938 contain hydrogen,N/A
Mn-As-O,mp-557471,"[165268, 73489, 165270, 165271, 165269]",MnAsO4,0.003802409,P2_1/c,n,n,,,,{},{},,,MnAsO4·xH2O,decomposition,10.1021/ic00062a009,1993,,FALSE
Mn-Bi-O,mp-505201,"[75079, 75390]",MnBi12O20,0.050367098,I23,y,y,973,AP,,{},{},1,,"MnO2, Bi2O3",,10.1006/jssc.1994.1136,1994,,FALSE
Mn-Bi-O,mp-1198549,[262058],Mn16Bi16O45,0.044212873,I-43d,?,?,,,,{},{},,,BiMnO3,,10.1021/ic2007233,2011,minority phase,FALSE
Mn-Bi-O,mp-1190266,"[182795, 184382]",Mn2Bi3O7,0.07213097,Cmc2_1,?,?,,,,{},{},,,BiMnO3,,10.1039/C1JM12840J,2011,minority phase,FALSE
Mn-Bi-O,mp-504697,"[184694, 169734, 169735, 262871, 26806, 169736]",Mn2BiO5,0,Pbam,y,y,1098,AP,,"{""step1"": {""grind method"": [""agate mortar""], ""wet/dry"": [], ""liquid"": [""acetone""]}}",{},2,,"Bi2O3, MnO2",,10.1016/j.jssc.2011.10.046,2012,,FALSE
Mn-Bi-O,mp-1189861,"[187651, 174204]",Mn7BiO12,0.040998895,C2/m,y,?,,,,{},{},,,,,10.1021/acs.inorgchem.7b01723,2017,other refinement of mp-1188529,FALSE
Mn-Bi-O,mp-1188529,[164184],Mn7BiO12,0.038077421,Cm,y,y,1273,4,,{},"{""step1"": {""cool rate"": [], ""cool time"": [], ""cool medium"": [], ""cool type"": [""furnace cool""], ""end temperature"": [""RT""], ""remark"": []}}",1,,"Bi2O3, Mn2O3",,10.1103/PhysRevB.79.100106,2009,,FALSE
Mn-Bi-O,mp-1105271,"[238293, 238294]",MnBiO3,0.025675422,Pnma,y,y,,,,{},{},,,,,10.1021/ic5013878,2014,high pressure phase of mp-23477,FALSE
Mn-Bi-O,mp-1194603,[238292],MnBiO3,0.722539408,P2_1/c,y,y,,,,{},{},,,,,10.1021/ic5013878,2014,high pressure phase of mp-23477,FALSE
Mn-Bi-O,mp-1106239,"[247326, 245299]",MnBiO3,0.029918505,Cc,y,?,,,,{},{},,,,,10.1021/ja0664032,2007,old refinement of mp-23477,FALSE
Mn-Bi-O,mp-23477,"[193189, 238291, 193188, 183903, 181382, 183904, 183902, 181384, 56842, 181383]",MnBiO3,0.028163882,C2/c,y,y,1073,4,,{},{},1,,,,10.1021/ic5013878,2014,excess Bi2O3,FALSE
Mn-Bi-O,mp-1202955,[182796],MnBiO3,0.034840861,Pmn2_1,y,?,,,,{},{},,,,,10.1039/C1JM12840J,2011,oxygen-deficient sample of mp-23477,FALSE
Mn-Bi-O,mp-556711,[159861],MnBiO3,0.097888127,P2_1/c,y,?,,,,{},{},,,,,10.1143/JPSJ.76.124605,2007,local structure refinement of mp-23477,FALSE
Mn-Cd-O,mp-18720,[24258],Mn2CdO4,0,I4_1/amd,y,y,1173,AP,,{},{},1,,"CdO, Mn2O3",,10.1063/1.4903949,2014,ICSD 24258 doi not working,FALSE
Mn-Cd-O,mp-18870,[16957],Mn3Cd2O8,0,C2/m,n,n,,,,{},{},,,Cd2Mn3(CO3)5,solid solution calcite route,10.1016/0022-4596(79)90225-1,1979,,FALSE
Mn-Cd-O,mp-1105241,[195756],Mn7CdO12,0.051584763,Im-3,y,y,,,,{},{},,,,,10.1021/acs.inorgchem.5b01472,2015,high temperature phase of mp-1105404,FALSE
Mn-Cd-O,mp-1105404,[195754],Mn7CdO12,0.052454767,R-3,y,y,1373,6,,{},"{""step1"": {""cool rate"": [], ""cool time"": [], ""cool medium"": [], ""cool type"": [""quench""], ""end temperature"": [""RT""], ""remark"": []}}",1,,"CdO, MnO2, Mn2O3",,10.1021/acs.inorgchem.5b01472,2015,,FALSE
Mn-Co-O,mp-504423,[1979],Mn3Co2O8,0,Pmn2_1,n,n,,,,{},{},,,"CoCl2·6H2O, NaBH4, KMnO4",chemical route,10.1021/acssuschemeng.7b02739,2017,,FALSE
Mn-Co-O,mp-20641,[31854],MnCoO3,0,R-3,y,y,1573,,,{},{},1,,"CoO, MnO2",,10.1002/pssa.2211130151,1989,,FALSE
Mn-Cr-O,mp-28226,"[167425, 31161, 167400]",MnCr2O4,0,Fd-3m,y,y,1573,,Ar,{},{},1,,"Cr2O3, MnO2",,10.1016/j.jmmm.2009.02.023,2009,,FALSE
Mn-Cr-O,mp-754276,[237338],MnCrO4,0.058870398,Cmcm,n,n,,,,{},{},,,,,10.1021/ic401391b,2013,,FALSE
Mn-Cu-O,mp-505421,"[174000, 27920, 166501, 201399]",Mn2CuO4,0.042699803,Fd-3m,y,y,1173,AP,,{},"{""step1"": {""cool rate"": [], ""cool time"": [], ""cool medium"": [], ""cool type"": [""quench""], ""end temperature"": [""RT""], ""remark"": []}}",1,,"CuO, Mn2O3",,10.1021/j150560a012,1958,,FALSE
Mn-Cu-O,mp-504567,[971],Mn3Cu2O8,0.02530429,C2/m,n,n,,,,{},{},,,"Mn(NO3)2·4H2O, CuO, KMnO4",hydrothermal,10.1016/j.ssi.2006.02.001,2006,,FALSE
Mn-Cu-O,mp-21784,[624],Mn3Cu3O8,0.020463435,P4_332,y,y,,,,{},{},,,,,10.1016/0022-3697(66)90045-X,1966,"ICSD 624 doi is wrong; based on references 1, all the compounds in the paper have been synthesized via solid state reaction",FALSE
Mn-Cu-O,mp-510589,"[30379, 158960]",MnCuO2,0,C2/m,y,y,1233,0,vacuum,{},{},1,,"Cu2O, Mn2O3",,10.1016/S0360-3199(02)00023-X,2003,,FALSE
Mn-Fe-O,mp-18750,"[24497, 170910]",MnFe2O4,0,Fd-3m,y,y,1623,AP,,{},"{""step1"": {""cool rate"": [], ""cool time"": [], ""cool medium"": [], ""cool type"": [""quench""], ""end temperature"": [""RT""], ""remark"": []}}",1,,"Fe2O3, MnO2",,10.1016/j.ceramint.2016.05.041,2016,,FALSE
Mn-Ge-O,mp-22781,"[22045, 17015, 6312]",Mn2GeO4,1.393959593,Imma,y,y,,,,{},{},,,,,pubs.geoscienceworld.org/msa/ammin/article/57/1-2/62/542589/Crystal-structures-of-the-high-pressure-polymorphs,1972,beta phase; high temperature/pressure phase of mp-20223,FALSE
Mn-Ge-O,mp-21877,"[22046, 36065]",Mn2GeO4,0.068196448,Pbam,y,y,,,,{},{},,,,,pubs.geoscienceworld.org/msa/ammin/article/57/1-2/62/542589/Crystal-structures-of-the-high-pressure-polymorphs,1972,sigma phase; high temperature/pressure phase of mp-20223,FALSE
Mn-Ge-O,mp-20223,"[23587, 108995]",Mn2GeO4,0,Pnma,y,y,1373,AP,,{},{},2,,"MnCO3, GeO2",,10.1016/0038-1098(70)90356-X,1970,alpha phase,FALSE
Mn-Ge-O,mp-1106201,[290044],MnGeO3,0,C2/c,y,?,,,,{},{},,,,,10.1088/0953-8984/23/25/254202,2011,other phase of mp-643577; minority phase,FALSE
Mn-Ge-O,mp-20798,"[73243, 73244, 73246, 73245, 73247, 69591, 174042]",MnGeO3,0.016753199,R-3,y,y,,,,{},{},,,,,10.1143/JPSJ.37.1242,1974,high pressure phase of mp-643577,FALSE
Mn-Ge-O,mp-643577,"[4417, 162671, 290045, 24884]",MnGeO3,0.027883012,Pbca,y,y,1473,AP,,"{""step1"": {""grind method"": [""agate mortar""], ""wet/dry"": [], ""liquid"": [""alcohol""]}}",{},1,,"MnO, GeO2",,10.1088/0953-8984/23/25/254202,2011,inhomogeneous; excess GeO2,FALSE
Mn-In-O,mp-505751,[56517],Mn2In2O7,0,Fd-3m,y,y,1573,0.04,O2/Ar,{},{},1,,"MnO2, In2O3",,10.1103/PhysRevB.59.1249,1999,,FALSE
Mn-In-O,mp-550807,[67671],MnInO3,0.022050692,P6_3/mmc,y,?,,,,{},{},,,,,10.1006/jssc.1995.1192,1995,other refinement of mp-1193141,FALSE
Mn-In-O,mp-1193780,[186855],MnInO3,0.016595368,P-3c1,y,?,,,,{},{},,,,,10.1103/PhysRevB.85.174422,2012,other refinement of mp-1193141,FALSE
Mn-In-O,mp-1193141,"[186856, 79484, 185383, 188225]",MnInO3,0.014512735,P6_3cm,y,y,1373,6,,{},"{""step1"": {""cool rate"": [], ""cool time"": [], ""cool medium"": [], ""cool type"": [""quench""], ""end temperature"": [""RT""], ""remark"": []}}",1,,"In2O3, Mn2O3",,10.1103/PhysRevB.85.174422,2012,,FALSE
Mn-Mo-O,mp-504503,"[10144, 248082]",Mn2Mo3O8,0.718017769,P6_3mc,y,y,1273,,,{},{},1,,"MnO, MoO2",,10.1016/S0021-9614(05)80259-9,1992,,FALSE
Mn-Mo-O,mp-19081,"[78328, 15615]",MnMoO4,0,C2/m,y,y,873,AP,,"{""step1"": {""grind method"": [""agate mortar""], ""wet/dry"": [], ""liquid"": []}}",{},1,,"MoO3, MnCO3",,10.1016/S0167-2738(01)01013-X,2002,alpha phase,FALSE
Mn-Mo-O,mp-19455,[61078],MnMoO4,0.004236254,P2/c,y,y,,,,{},{},,,,,10.1126/science.141.3578.348,1963,high temperature/pressure phase of mp-19081,FALSE
Mn-Nb-O,mp-31908,[62661],Mn3Nb6O11,0,P-3m1,n,n,,,,{},{},,,"LiF, MnF2, Mn, NbO, NbO2",from melt,10.1515/znb-1987-0504,1987,,TRUE
Mn-Nb-O,mp-31901,"[29216, 202550, 27133]",Mn4Nb2O9,0,P-3c1,y,y,1523,,H2,{},{},1,,,,10.1016/0022-3697(61)90103-2,1961,,TRUE
Mn-Nb-O,mp-22100,"[151724, 15856, 31944]",MnNb2O6,0.249816151,Pbcn,y,y,1223,0,vacuum,{},{},1,,"Nb2O5, MnO",,10.1039/B405666C,2004,,FALSE
Mn-Nb-O,mp-29876,[89477],MnNb3O6,0.02017941,Immm,y,y,1573,,H2,{},{},1,,"MnO, Nb, Nb2O5",,10.1016/S1293-2558(00)80108-9,1999,,FALSE
Mn-Ni-O,mp-19442,"[80301, 40584]",MnNi6O8,0,Fm-3m,n,n,,,,{},{},,,,precursor method,10.1016/0022-4596(91)90257-I,1991,,FALSE
Mn-Ni-O,mp-1239107,[391439],Mn2NiO14,0.708794924,P3m1,?,?,,,,{},{},,,,,,,ICSD 391439 contain hydrogen,N/A
Mn-Ni-O,mp-29399,[201398],Mn2NiO4,0.20785659,Fd-3m,y,y,1173,AP,,{},"{""step1"": {""cool rate"": [], ""cool time"": [], ""cool medium"": [], ""cool type"": [""quench""], ""end temperature"": [""RT""], ""remark"": []}}",1,,,,10.1088/0022-3719/9/7/024,1975,,FALSE
Mn-Ni-O,mp-1192587,[5045],Mn3NiO10,0.336760647,R-3,?,?,,,,{},{},,,,,,,ICSD 5045 contain hydrogen,N/A
Mn-Ni-O,mp-19331,[31853],MnNiO3,0,R-3,y,y,1573,,,{},{},1,,"NiO, MnO2",,10.1002/pssa.2211130151,1989,,FALSE
Mn-Pb-O,mp-21823,"[159208, 174591, 33990]",MnPb2O4,0.000669878,P-42_1c,y,y,1003,AP,,{},{},1,,"PbO, Mn2O3",,10.1039/B704361A,2007,,FALSE
Mn-Pb-O,mp-1204982,[174474],Mn2Pb2O5,0.062743039,Pnma,y,y,1273,7,,{},"{""step1"": {""cool rate"": [], ""cool time"": [], ""cool medium"": [], ""cool type"": [""quench""], ""end temperature"": [""RT""], ""remark"": []}}",1,,"PbO, Mn2O3",,10.1016/j.jssc.2010.07.032,2010,,FALSE
Mn-Pb-O,mp-704327,"[183990, 173835, 173836]",Mn7Pb3O15,0.00991885,Pnma,y,y,1103,AP,,{},{},1,,"PbO, Mn2O3",,10.1063/1.4948219,2016,,FALSE
Mn-Pb-O,mp-1197400,[2574],Mn7Pb3O15,0.010011048,Cmc2_1,y,?,,,,{},{},,,,,10.1016/j.physb.2011.11.058,2012,old refinement of mp-704327,FALSE
Mn-Pb-O,mp-583252,"[183992, 183991, 60023]",Mn7Pb3O15,0.005348669,P6_3/mcm,y,y,,,,{},{},,,,,10.1016/j.physb.2011.11.058,2012,high temperature phase of mp-704327; other refinement of mp-704327,FALSE
Mn-Pb-O,mp-649813,[38269],Mn7Pb3O15,0.011371145,Cmcm,y,?,,,,{},{},,,,,10.1016/j.physb.2011.11.058,2012,old refinement of mp-704327,FALSE
Mn-Pb-O,mp-1105390,"[252387, 252389]",Mn7PbO12,0.026559261,R-3,y,y,1373,6,,{},"{""step1"": {""cool rate"": [], ""cool time"": [], ""cool medium"": [], ""cool type"": [""quench""], ""end temperature"": [""RT""], ""remark"": []}}",1,,"PbO, Mn2O3, MnO2",,10.1021/acs.jpcc.6b01649,2016,,FALSE
Mn-Pb-O,mp-1105431,"[252391, 262742, 262741]",Mn7PbO12,0.025347,Im-3,y,y,,,,{},{},,,,,10.1021/acs.jpcc.6b01649,2016,high temperature phase of mp-1105390,FALSE
Mn-Pb-O,mp-1199449,[246826],Mn9Pb4O20,0.003771221,Pnma,y,y,1023,,"air,O2",{},"{""step1"": {""cool rate"": [], ""cool time"": [], ""cool medium"": [], ""cool type"": [""furnace cool""], ""end temperature"": [""RT""], ""remark"": []}}",1,,"PbO, Mn2O3, Pb4Mn9O17.5",,10.1016/j.jssc.2009.06.003,2009,,FALSE
Mn-Pb-O,mp-510672,[246351],MnPbO3,0.078826041,C2/c,y,y,1073,8,,{},{},1,,"PbO, PbO2, Mn2O3",,10.1021/ic802081f,2009,,FALSE
Mn-Pb-O,mp-1106337,[15234],MnPbO3,0.088344388,P2/c,y,?,,,,{},{},,,,,,,ICSD 15234 contain hydrogen,N/A
Mn-Pt-O,mp-18971,[35337],MnPt3O6,0,Cmmm,y,y,1123,0.3,Ar,{},{},1,,"PtO2, MnO",,10.1107/S010876818300230X,1983,,FALSE
Mn-Re-O,mp-627380,[51014],MnRe2O8,0,P-3,n,n,,,,{},{},,,Mn(ReO4)2·2H2O,decomposition,10.1006/jssc.1998.7806,1998,,FALSE
Mn-Re-O,mp-1105243,"[252568, 252567, 252569]",Mn3ReO6,0.05362262,P2_1/c,y,y,1673,5,,{},"{""step1"": {""cool rate"": [], ""cool time"": [], ""cool medium"": [], ""cool type"": [""furnace cool""], ""end temperature"": [""RT""], ""remark"": []}}",1,,"ReO3, MnO",,10.1021/acs.chemmater.6b00755,2016,,FALSE
Mn-Re-O,mp-31906,[170685],MnReO4,0.049111803,P2/c,y,y,1473,5.5,,"{""step1"": {""grind method"": [""agate mortar""], ""wet/dry"": [], ""liquid"": []}}","{""step1"": {""cool rate"": [], ""cool time"": [], ""cool medium"": [], ""cool type"": [""furnace cool""], ""end temperature"": [""RT""], ""remark"": []}}",1,,"MnO, ReO3",,10.1107/S0108768105005380,2005,,FALSE
Mn-Rh-O,mp-554354,[109300],MnRh2O4,0.000306494,Fd-3m,y,y,1023,,O2,{},{},1,,"Mn2O3, Rh2O3",,10.1524/zpch.1969.63.1_4.125,1969,inhomogeneous,TRUE
Mn-Sb-O,mp-19231,"[62802, 60409, 60408, 60407, 62801, 36353]",MnSb2O4,0,P4_2/mbc,y,y,903,AP,,{},"{""step1"": {""cool rate"": [], ""cool time"": [], ""cool medium"": [], ""cool type"": [""slow cooling""], ""end temperature"": [""RT""], ""remark"": []}}",1,,"Mn, Sb2O4",,10.3891/acta.chem.scand.39a-0389,1985,,FALSE
Mn-Sb-O,mp-1078318,[291234],MnSb2O6,0.01392178,P-31m,y,n,,,,{},{},,,"NaSbO3, MnSO4, KCl, KBr",ion exchange,10.1021/ic502666c,2015,other phase of mp-22576,FALSE
Mn-Sb-O,mp-22576,"[202319, 202953, 202192, 202952]",MnSb2O6,0,P321,y,y,1373,AP,,{},"{""step1"": {""cool rate"": [], ""cool time"": [], ""cool medium"": [], ""cool type"": [""furnace cool""], ""end temperature"": [""RT""], ""remark"": []}}",1,,"MnCO3, Sb2O3",,10.1103/PhysRevLett.111.017202,2013,,FALSE
Mn-Sb-O,mp-1190856,[247301],Mn2Sb2O7,0.029353067,Fd-3m,y,y,723,AP,,{},{},2,,"Sb2O5·xH2O, Mn(Ac)2·4H2O",,10.1016/j.jssc.2010.01.025,2010,,FALSE
Mn-Sb-O,mp-541741,"[236432, 236429, 67214, 202191, 236430, 236434, 236433, 236431]",Mn2Sb2O7,0.017426347,P3_121,y,y,,,,{},{},,,,,10.1016/j.solidstatesciences.2013.04.012,2013,high pressure phase of mp-1190856,FALSE
Mn-Se-O,mp-28669,[69801],MnSe2O6,0,P2_1/c,n,n,,,,{},{},,,"Mn(CH3OO)2·4H2O, H2O, H2SeO4",hydrothermal,10.1016/0022-4596(91)90092-V,1991,,FALSE
Mn-Se-O,mp-1197378,[1340],Mn2Se3O12,0.486225924,P2_1/c,?,?,,,,{},{},,,,,,,ICSD 1340 contain hydrogen,N/A
Mn-Se-O,mp-28915,[75509],Mn3Se3O10,0.063870421,C2/m,n,n,,,,{},{},,,"KOH, MnO2, SeO2, H2O",hydrothermal,10.1006/jssc.1994.1368,1994,,FALSE
Mn-Se-O,mp-17901,[27518],MnSe2O5,0,Pbcn,y,n,,,,{},{},,,"SeO2, CH3COOH, C4H6MnO4",precipitation,10.1006/jssc.1993.1335,1993,other phase of mp-19175,FALSE
Mn-Se-O,mp-19175,[73936],MnSe2O5,0.006162378,C2/c,y,y,673,0,vacuum,{},"{""step1"": {""cool rate"": [], ""cool time"": [], ""cool medium"": [], ""cool type"": [""slow cooling""], ""end temperature"": [""RT""], ""remark"": []}}",1,y,,,10.1006/jssc.1993.1335,1993,,FALSE
Mn-Se-O,mp-1205179,[1342],MnSe3O8,0.137513567,P2_1/c,?,?,,,,{},{},,,,,,,ICSD 1342 contain hydrogen,N/A
Mn-Se-O,mp-1202364,[414650],MnSeO3,0,P2_1/c,y,n,,,,{},{},,,"Mn(SeO3)·2H2O, H2O",hydrothermal,10.1039/B501190F,2005,other phase of mp-22224,FALSE
Mn-Se-O,mp-1199914,[414649],MnSeO3,0.000837327,P2_1/c,y,n,,,,{},{},,,"Mn(SeO3)·2H2O, H2O",hydrothermal,10.1039/B501190F,2005,other phase of mp-22224,FALSE
Mn-Se-O,mp-22224,"[495, 97751, 190005]",MnSeO3,0.020236508,Pnma,y,y,1123,3.5,,{},"{""step1"": {""cool rate"": [], ""cool time"": [], ""cool medium"": [], ""cool type"": [""quench""], ""end temperature"": [""RT""], ""remark"": []}}",1,,"H2SeO3, MnO",,10.1039/B607905A,2006,,FALSE
Mn-Se-O,mp-22579,[25698],MnSeO4,0.009115047,Pnma,n,n,,,,{},{},,,,,10.1002/pssb.2220930218,1979,beta phase,FALSE
Mn-Se-O,mp-1191320,[1344],MnSeO4,0.242717029,Pnma,n,?,,,,{},{},,,,,,,ICSD 1344 contain hydrogen,N/A
Mn-Se-O,mp-555327,[109071],MnSeO4,0,Cmcm,n,n,,,,{},{},,,MnSeO4·2H2O,decomposition,10.1088/0022-3719/17/19/022,1984,alpha phase,FALSE
Mn-Se-O,mp-1191616,[415550],MnSeO4,0.254005417,P2_1/c,n,?,,,,{},{},,,,,,,ICSD 415550 contain hydrogen,N/A
Mn-Se-O,mp-1103909,[6234],MnSeO5,0.208684819,C2/c,?,?,,,,{},{},,,,,,,ICSD 6234 contain hydrogen,N/A
Mn-Se-O,mp-1239063,[6234],MnSeO5,0.446976536,C2/c,?,?,,,,{},{},,,,,,,same ICSD as mp-1103909,N/A
Mn-Sn-O,mp-20569,[29203],MnSnO3,0,R-3,y,y,1623,6,,{},{},1,,"MnO, SnO2",,10.1016/0038-1098(69)90600-0,1969,,FALSE
Mn-Te-O,mp-18607,[82490],Mn2Te3O8,0,C2/c,y,y,975,,inert gas,{},{},1,,"MnCO3, TeO2",,10.1006/jcht.1993.1123,1993,,FALSE
Mn-Te-O,mp-18795,"[245054, 191441, 183618, 182436, 182435]",Mn3TeO6,0,R-3,y,y,1270,AP,,{},{},2,,"MnO, H2TeO4·2H2O",,10.1016/j.materresbull.2011.07.041,2011,,FALSE
Mn-Te-O,mp-16994,[280967],MnTe2O5,0.009464183,Pbcn,y,n,,,,{},{},,,"BaCO3, MnCl·4H2O, TeO2, H2O",hydrothermal,10.1107/S1600536802010231,2002,beta phase; other phase of mp-19503,FALSE
Mn-Te-O,mp-19503,"[15844, 73991]",MnTe2O5,0.015678319,P4_2/nbc,y,y,955,,inert gas,{},{},1,,"MnCO3, TeO2",,10.1006/jcht.1993.1123,1993,,FALSE
Mn-Te-O,mp-1201691,[250506],MnTe6O13,0.008978086,R-3,y,y,863,,N2,{},{},1,,"MnCO3, TeO2",,10.1039/B300573A,2003,,FALSE
Mn-Tl-O,mp-22354,"[83269, 83268, 56515]",Mn2Tl2O7,0.359523891,Fd-3m,y,y,1273,2.5,,{},{},1,,"MnO2, Tl2O3",,10.1103/PhysRevB.59.1249,1998,,FALSE
Mn-V-O,mp-562107,[81993],Mn2V2O7,0.003962479,P-1,y,y,,,,{},{},,,,,10.1006/jssc.1996.0030,1996,alpha phase; other phase of mp-19142; low temperature phase of mp-19142,FALSE
Mn-V-O,mp-19142,[81994],Mn2V2O7,0,C2/m,y,y,1073,AP,,{},{},1,,"MnO, V2O5",,10.1006/jssc.1996.0030,1996,beta phase,FALSE
Mn-V-O,mp-17899,"[422975, 92361]",Mn3V2O8,0,Cmce,y,y,1073,,Ar,"{""step1"": {""grind method"": [""ball milling""], ""wet/dry"": [], ""liquid"": []}}",{},1,,"MnO, V2O5",,10.1016/j.jssc.2011.07.042,2011,,FALSE
Mn-V-O,mp-1193782,[262806],Mn5VO8,0,C2/m,y,y,1173,,Ar,"{""step1"": {""grind method"": [""ball milling""], ""wet/dry"": [], ""liquid"": []}}",{},1,,"Mn2O3, V2O5",,10.1002/zaac.201200021,2012,,FALSE
Mn-V-O,mp-35475,[109148],MnV2O4,0.826357634,Fd-3m,y,y,1223,0,vacuum,{},{},1,,"Mn2O3, V2O3",,10.1088/0953-8984/20/13/135218,2008,,FALSE
Mn-V-O,mp-541825,[40850],MnV2O6,0.01195255,C2/m,y,y,993,AP,,"{""step1"": {""grind method"": [""agate mortar""], ""wet/dry"": [], ""liquid"": [""ethanol""]}}",{},3,,"V2O5, MnCO3",,10.1016/j.jallcom.2020.154499,2020,,FALSE
Mn-V-O,mp-1106224,[185418],MnVO3,0.032901711,Pnma,y,y,1373,4.5,,{},"{""step1"": {""cool rate"": [], ""cool time"": [], ""cool medium"": [], ""cool type"": [""quench""], ""end temperature"": [""RT""], ""remark"": []}}",1,,"VO2, MnO",,10.1016/S0022-3697(71)80026-4,1971,,FALSE
Mn-W-O,mp-19158,[74952],Mn3WO6,0,R-3,y,y,1473,0,vacuum,"{""step1"": {""grind method"": [""agate mortar""], ""wet/dry"": [], ""liquid"": []}}","{""step1"": {""cool rate"": [], ""cool time"": [{""value"": ""6"", ""unit"": ""hour""}], ""cool medium"": [], ""cool type"": [], ""end temperature"": [""RT""], ""remark"": []}}",1,,"MnO, WO3",,10.1021/acs.chemmater.0c01303,2020,,FALSE
Mn-W-O,mp-19407,"[67910, 67926, 248759, 67906, 67908, 67909, 188904, 27303, 15850, 67907]",MnWO4,0,P2/c,y,y,,,,{},{},,,"MnO, WO3",,10.1103/PhysRevB.48.6087,1993,,FALSE
Mn-Zn-O,mp-18751,"[166522, 15305, 39196, 107630]",Mn2ZnO4,0,I4_1/amd,y,y,1448,AP,,{},"{""step1"": {""cool rate"": [], ""cool time"": [], ""cool medium"": [""water""], ""cool type"": [], ""end temperature"": [""RT""], ""remark"": []}}",1,,"Mn3O4, ZnO",,10.1016/0021-9614(86)90047-9,1986,ICSD 107630 contain hydrogen,FALSE
Mn-Zn-O,mp-1193625,"[38142, 202701, 202700]",Mn3ZnO10,0.420082015,R-3,?,?,,,,{},{},,,,,,,"ICSD 38142, 202701, 202700 contain hydrogen",N/A
Mn-Zn-O,mp-1192094,[192706],Mn3ZnO7,0.508288352,R-3,n,n,,,,{},{},,,ZnMn3O7·3H2O,decomposition,10.2138/am-2014-4760,2014,,FALSE
Mo-As-O,mp-28775,[72518],MoAs2O7,0,P2_1/c,?,?,703,AP,,{},{},,,,,10.1016/0166-9834(91)85107-7,1991,uncertain phase percentage,FALSE
Mo-Pb-O,mp-21759,"[63373, 36605]",Mo5PbO8,0.277684731,P2_1/c,?,?,,,,{},{},,,,,www.researchgate.net/profile/Steffen_Feja/publication/44230188_Darstellung_und_Charakterisierung_ternarer_Molybdate_in_den_Systemen_M_-_Mo_-_O_M_Sn_Pb_Sb/links/00b4953c3e2390b784000000.pdf,2004,insufficent information,FALSE
Mo-Pb-O,mp-21138,[29270],MoPb2O5,0,C2/m,y,y,873,AP,,{},{},1,,"PbO, MoO3",,10.1016/j.jnucmat.2017.06.006,2017,,FALSE
Mo-Pb-O,mp-652366,[59316],MoPb5O8,0.011852263,P2_1/c,y,y,973,AP,,{},{},1,,"MoO3, PbO",,10.1016/S0022-0248(97)00107-3,1997,,FALSE
Mo-Pb-O,mp-22169,"[239428, 56111, 89034, 164725, 26784, 77336, 39137]",MoPbO4,0,I4_1/a,y,y,1273,AP,,"{""step1"": {""grind method"": [""agate mortar""], ""wet/dry"": [], ""liquid"": []}}",{},2,,"MoO3, PbO",,10.1016/j.materresbull.2016.03.015,2016,excess PbO; excess MoO3,FALSE
Mo-Rh-O,mp-22097,[200014],MoRh2O6,0.048221268,P4_2/mnm,n,n,,,,{},{},,,,hydrothermal,10.1007/BF00764823,1991,,FALSE
Na-Ag-O,mp-3527,"[24817, 16919]",Na3AgO2,0,Ibam,y,y,973,,Ar,{},{},1,,"Ag2O, Na2O",,10.1007/BF00593620,1969,,TRUE
Na-Ag-O,mp-27303,[9627],NaAg3O2,0,Ibam,y,y,673,0.035,O2,{},{},1,,"Ag2O, Na2O",,10.1515/znb-1976-1125,1976,,TRUE
Na-Ag-O,mp-1103169,"[188524, 49752]",NaAgO,0.000597741,I-4m2,n,n,,,,{},{},,,,,10.1002/zaac.19905850109,1990,ICSD 188524 not found; old refinement of mp-6983,FALSE
Na-Ag-O,mp-6983,[40153],NaAgO,0,I4/mmm,n,n,,,,{},{},1,,"Na2O2, Ag",reaction with wall,10.1002/zaac.19855240502,1985,,TRUE
Na-Ag-O,mp-1008866,[188531],NaAgO,0.2918892,F-43m,n,?,,,,{},{},,,,,10.1016/j.ssc.2012.10.016,2013,modelling of cubic NaAgO,FALSE
Na-Al-O,mp-31008,[38063],Na14Al4O13,0,P2_1/c,y,y,953,,,{},"{""step1"": {""cool rate"": [{""value"": ""10"", ""unit"": ""C/h""}], ""cool time"": [], ""cool medium"": [], ""cool type"": [], ""end temperature"": [""RT""], ""remark"": []}}",1,y,"Na2O, Al2O3",,10.1002/zaac.19835071219,1983,excess Na2O,TRUE
Na-Al-O,mp-559916,[32600],Na17Al5O16,0.001761211,Cm,y,y,973,,Ar,{},{},1,,"Na2O, Al2O3",,10.1039/C39820000516,1982,,FALSE
Na-Al-O,mp-13998,[26406],Na5AlO4,0,Pbca,y,y,973,,,{},{},1,,"Na2O, Al2O3",,10.1039/C39810000379,1981,,FALSE
Na-Al-O,mp-556168,[26405],Na7Al3O8,0,P-1,y,y,973,,,{},{},1,,"Na2O, Al2O3",,10.1039/C39810000379,1981,,FALSE
Na-Al-O,mp-3405,"[60635, 34905, 16933, 67545, 15970]",NaAl11O17,0,P6_3/mmc,y,y,1623,AP,,"{""step1"": {""grind method"": [""agate mortar""], ""wet/dry"": [], ""liquid"": []}}","{""step1"": {""cool rate"": [], ""cool time"": [], ""cool medium"": [], ""cool type"": [], ""end temperature"": [""RT""], ""remark"": []}}",2,,"Na2CO3, Al2O3",,10.1016/j.jlumin.2016.06.028,2016,,FALSE
Na-Al-O,mp-7748,[22216],NaAlO2,0.06505915,R-3m,y,y,,,,{},{},,,,,10.1021/ic50061a011,1968,alpha phase; high temperature/pressure phase of mp-9212,FALSE
Na-Al-O,mp-9212,[79404],NaAlO2,0,Pna2_1,y,y,1273,AP,,{},{},2,,"Al2O3, Na2C2O4",,10.1021/ic50061a011,1968,beta phase,FALSE
Na-As-O,mp-1197347,[62073],NaAs2O4,0.196811683,C2/c,?,?,,,,{},{},,,,,,,ICSD 62073 contain hydrogen,N/A
Na-As-O,mp-1180233,[30534],NaAs2O6,0.118932754,P2_1/c,?,?,,,,{},{},,,,,,,ICSD 30534 contain hydrogen,N/A
Na-As-O,mp-504953,[62963],Na2As4O11,0.012544097,C2/c,?,?,,,,{},{},,,,,10.1107/S0108270188000150,1988,insufficent information: papers either don't mention synthesis or not accessible,FALSE
Na-As-O,mp-27197,[2887],Na4As2O7,0,C2/c,n,n,,,,{},{},,,Na2HAsO4·7H2O,from melt,10.1139/v73-311,1973,,FALSE
Na-As-O,mp-17816,[411721],Na5AsO5,0.003393929,Pbcm,y,y,773,,Ar,{},{},1,,"Na2O, Na4As2O7",,10.1002/1521-3749(200105)627:5<1013::AID-ZAAC1013>3.0.CO;2-C,2001,,TRUE
Na-As-O,mp-3468,"[59813, 413148]",NaAsO2,0,Pbca,y,y,773,,Ar,{},"{""step1"": {""cool rate"": [{""value"": ""5"", ""unit"": ""C/h""}], ""cool time"": [], ""cool medium"": [], ""cool type"": [], ""end temperature"": [""RT""], ""remark"": []}}",1,,"Na, As2O3",,znaturforsch.com/ab/v58b/s58b0620.pdf,2003,,TRUE
Na-As-O,mp-556145,[16762],NaAsO2,0.001905841,Pbca,y,?,,,,{},{},,,,,10.1107/S0365110X58001985,1958,might be old refinement of mp-3468,FALSE
Na-As-O,mp-17868,[16654],NaAsO3,0.002134136,P-1,n,n,,,,{},{},,,NaH2AsO4,decomposition,10.1107/S0365110X56002199,1956,,TRUE
Na-Au-O,mp-28365,[62066],Na3AuO2,0,P4_2/mnm,y,y,703,,,{},{},1,y,"NaAu, Na2O2",,10.1002/zaac.19875490604,1987,from abstract,FALSE
Na-Au-O,mp-20343,[409547],NaAuO2,0.026327041,Cmcm,y,y,653,,,{},{},1,,"NaAu2, Na, Na2O2",,10.1524/ncrs.2001.216.14.348,2001,,FALSE
Na-Be-O,mp-28559,[65247],Na6Be8O11,0,P-1,y,y,873,AP,,{},"{""step1"": {""cool rate"": [{""value"": ""50"", ""unit"": ""C/dary""}], ""cool time"": [], ""cool medium"": [], ""cool type"": [], ""end temperature"": [""RT""], ""remark"": []}}",1,,"BeO, Na2O",,10.1002/zaac.19885640108,1988,,TRUE
Na-Bi-O,mp-27914,[23347],Na3BiO3,0,I-43m,y,y,823,,,{},{},2,,"Bi2O3, Na2O",,10.1002/zaac.19804680117,1980,,TRUE
Na-Bi-O,mp-27345,[10319],Na3BiO4,0,P2/c,?,?,,,,{},{},,,,,www.researchgate.net/profile/Ahmad_Masadeh/publication/228741349_The_real_structure_of_Na3BiO4_by_electron_microscopy_HR-XRD_and_PDF_analysis/links/0c96051af164d06581000000.pdf,2005,alpha phase; insufficent information: paper mentioned the original paper used solid state reaction to synthesize the alpha phase,FALSE
Na-Bi-O,mp-22984,"[173624, 10317]",NaBiO2,0,C2/c,y,y,873,,Ar,{},{},1,,"Na2O, Bi2O3",,10.1002/zaac.19723910312,1972,,TRUE
Na-Bi-O,mp-23054,"[5313, 27553, 91776]",NaBiO3,0,R-3,n,n,,,,{},{},,,NaBiO3·xH2O,decomposition,10.1016/S0025-5408(00)00453-0,2000,,FALSE
Na-Cd-O,mp-27559,[2195],Na14Cd2O9,0,P-3,y,y,673,,,{},{},1,,"Na2O, CdO",,10.1002/zaac.19784410109,1978,,TRUE
Na-Co-O,mp-22474,"[55674, 55673, 155492, 155491]",NaCo2O4,0.038759658,Pmmn,y,n,,,,{},{},,,"Na0.75CoO2, I2, acetonitrile",solution method,10.1103/PhysRevB.73.134401,2006,"other phase of NaCo2O4, which can be synthesized via solid state synthesis: 10.1016/S0925-8388(00)01277-9",FALSE
Na-Co-O,mp-562435,"[10064, 10499, 85633]",Na10Co4O9,0,P-1,y,y,823,,Ar,{},{},1,,"CoO, Na2O, Na",,10.1021/cm9802907,1998,excess Na2O,FALSE
Na-Co-O,mp-1203207,[167343],Na2Co3O6,0.043306107,R-3c,y,y,973,,O2,{},{},1,,"Co3O4, Na2CO3",,10.1103/PhysRevB.80.224106,2009,,FALSE
Na-Co-O,mp-28824,[73211],Na3CoO2,0.000171056,P4_2/mnm,y,y,773,,,{},{},1,,"Na2O, CoO",,10.1002/zaac.19936190520,1993,from abstract,FALSE
Na-Co-O,mp-31126,[99580],Na3CoO3,0.145704231,P-1,y,y,823,,Ar,{},{},1,,"NaN3, NaNO3, Co3O4",,10.1016/j.jssc.2004.03.036,2004,,FALSE
Na-Co-O,mp-18846,"[162855, 162856, 162857]",Na4Co7O14,0,P6_3/m,n,n,,,,{},{},,,Na0.7CoO2,desodiation ,10.1007/s11664-010-1238-9,2010,,FALSE
Na-Co-O,mp-18762,"[10473, 10501, 85632]",Na4CoO3,0.081878212,Cc,y,y,823,,Ar,{},{},1,,"CoO, Na2O, Na",,10.1021/cm9802907,1998,,FALSE
Na-Co-O,mp-561875,[413025],Na5Co2O5,0.191284778,C2/c,y,y,823,,Ar,"{""step1"": {""grind method"": [""ball milling""], ""wet/dry"": [], ""liquid"": []}}",{},1,,"NaN3, NaNO3, Co3O4",,10.1002/anie.200351506,2003,,FALSE
Na-Co-O,mp-21792,[14180],Na5CoO4,0,Pbca,y,y,773,,Ar,{},{},1,,"NaN3, NaNO3, Co3O4",,10.1007/BF01086301,2004,,FALSE
Na-Co-O,mp-19427,"[414127, 414128]",Na7Co2O6,0.000591939,C2/c,y,y,723,,Ar,"{""step1"": {""grind method"": [""ball milling""], ""wet/dry"": [], ""liquid"": []}}",{},1,,"NaN3, NaNO3, Co3O4",,10.1016/j.solidstatesciences.2004.07.013,2004,,FALSE
Na-Co-O,mp-510308,[99917],Na9Co2O7,0.083135344,Pca2_1,y,y,723,,Ar,"{""step1"": {""grind method"": [""ball milling""], ""wet/dry"": [], ""liquid"": []}}",{},1,,"NaN3, NaNO3, Co3O4",,10.1016/j.solidstatesciences.2003.12.013,2004,,FALSE
Na-Co-O,mp-867515,[246585],NaCoO2,0.011427754,P6_3/mmc,y,n,,,,{},{},,,,wet synthesis,10.1103/PhysRevB.70.184110,2004,other phase of mp-18921,FALSE
Na-Co-O,mp-18921,"[96428, 6152]",NaCoO2,0,R-3m,y,y,773,AP,,{},{},1,,"Na2O2, Co3O4",,10.1016/0022-4596(86)90213-6,1986,,FALSE
Na-Cr-O,mp-704459,[2771],Na2Cr2O7,0,P-1,n,n,,,,{},{},,,Na2Cr2O7·2H2O,decomposition,10.1107/S0567740872004297,1972,beta phase,FALSE
Na-Cr-O,mp-696217,[2534],Na2Cr2O7,0.004556734,P-1,n,n,,,,{},{},,,,,10.1107/S056774087300350X,1973,alpha phase; high temperature phase of mp-704459,FALSE
Na-Cr-O,mp-18779,"[26330, 76001, 159511]",Na2CrO4,0,Cmcm,n,n,,,,{},{},,,"Na2CrO4, H2O",evaporation,10.1107/S056774088100318X,1981,,FALSE
Na-Cr-O,mp-18884,[62676],Na4CrO4,0.005700641,P-1,y,y,683,0,vacuum,{},{},1,,"NaCrO2, Na2O",,10.1039/DT9750002487,1975,inhomogeneous,FALSE
Na-Cr-O,mp-19280,"[82620, 246523]",NaCr3O8,0,C2/m,y,y,573,AP,,{},{},3,,"CrO3, NaNO3, Cr(NO3)3·9H2O",,10.1016/S0022-3697(96)00079-0,1996,ICSD 246523 not found,FALSE
Na-Cr-O,mp-578604,"[182235, 108817, 24595]",NaCrO2,0,R-3m,y,y,873,,Ar;vacuum,{},{},1,,"Na2O, Cr2O3",,10.1039/DT9750002487,1975,inhomogeneous,FALSE
Na-Cu-O,mp-505090,"[169714, 67558, 169713]",NaCu2O2,0,Pnma,y,y,923,,,{},"{""step1"": {""cool rate"": [{""value"": ""40"", ""unit"": ""C/h""}], ""cool time"": [], ""cool medium"": [], ""cool type"": [], ""end temperature"": [""RT""], ""remark"": []}}",1,,"Na2O2, Cu2O",,10.1016/0925-8388(92)90714-K,1992,,TRUE
Na-Cu-O,mp-1200359,[422749],Na12Cu7O14,0.017223857,Cm,?,?,,,,{},{},,,,,10.1524/zkri.2011.1402,2011,modelling of Na12Cu7O14,FALSE
Na-Cu-O,mp-1079427,[422751],Na2CuO2,0.074356392,P2_1/m,?,?,,,,{},{},,,,,10.1524/zkri.2011.1402,2011,modelling of Na2CuO2,FALSE
Na-Cu-O,mp-559817,[415348],Na3Cu2O4,0,P2_1/c,y,y,943,,Ar,"{""step1"": {""grind method"": [""ball milling""], ""wet/dry"": [], ""liquid"": []}}",{},1,,"NaN3, NaNO3, CuO",,10.1016/j.jssc.2005.09.023,2005,,FALSE
Na-Cu-O,mp-28556,[65237],Na3CuO3,0,Cmce,y,y,923,,Ar,{},{},1,y,"NaCuO2, Na2O",,10.1002/zaac.19885630112,1988,,TRUE
Na-Cu-O,mp-556538,[415349],Na8Cu5O10,0.00468909,Cm,y,y,943,,Ar,"{""step1"": {""grind method"": [""ball milling""], ""wet/dry"": [], ""liquid"": []}}",{},1,,"NaN3, NaNO3, CuO",,10.1016/j.jssc.2005.09.023,2005,,FALSE
Na-Cu-O,mp-1008867,[188528],NaCuO,0.539694185,F-43m,y,?,,,,{},{},,,,,10.1016/j.ssc.2012.10.016,2013,modelling of cubic NaCuO,FALSE
Na-Cu-O,mp-7469,"[15099, 40157, 49756, 188521]",NaCuO,0,I4/mmm,y,y,773,,Ar,{},{},2,,"NaN3, CuO",,10.1016/j.jssc.2004.05.041,2004,ICSD 188521 not found,FALSE
Na-Cu-O,mp-4541,"[15098, 203080, 80561]",NaCuO2,0.007689299,C2/m,y,y,673,AP,,{},{},1,,"Na2O2, CuO",,10.1016/0022-4596(89)90047-9,1989,excess Na2O2,FALSE
