Repository: vchung1263/solid_state_synthesizability_public

# Solid State Synthesizability Prediction
This repository contains the code, data and result of our manuscript.

## Developers
Vincent Chung

## Description

The pu_learn_model.py contains the PU-Learning models used in the manuscript. It is a modified code of Jang et al.. Link to the original code repository: https://github.com/kaist-amsg/Synthesizability-PU-CGCNN. Model_x.py and baseline_model.py are the scripts used to predict the synthesizability score of the compositions using the input files in ./folder.

- The ./data folder contains the input files used by the models and the csv files for the results in the paper (more info in ./data)

File: manually_curated_dataset.csv (part 12 of 19)
system,mp_id,icsd_ids,composition,e_above_hull,Spacegroup Number,solid_state_synthesized_composition,solid_state_synthesized_structure,sss_highest_temperature(K),sss_pressure(GPa),sss_atmosphere,sss_mixing_condition,sss_cooling_condition,sss_heating_step,single_crystal,sss_precursor,other_synthesis_method,reference,reference_year,comment,google_translate
Na-Er-O,mp-11601,[97544],NaErO2,0.000693484,R-3m,y,y,1273,AP,,"{""step1"": {""grind method"": [""agate mortar""], ""wet/dry"": [], ""liquid"": []}}","{""step1"": {""cool rate"": [], ""cool time"": [], ""cool medium"": [], ""cool type"": [""quench""], ""end temperature"": [""RT""], ""remark"": []}}",1,,"Er2O3, Na2CO3",,10.1016/j.jssc.2003.08.001,2003,other phase of mp-5586; requies quenching instead of slow cooling,FALSE
Na-Er-O,mp-5586,"[97543, 2739]",NaErO2,0,C2/c,y,y,1273,AP,,"{""step1"": {""grind method"": [""agate mortar""], ""wet/dry"": [], ""liquid"": []}}","{""step1"": {""cool rate"": [], ""cool time"": [], ""cool medium"": [], ""cool type"": [""slow cooling""], ""end temperature"": [""RT""], ""remark"": []}}",1,,"Er2O3, Na2CO3",,10.1016/j.jssc.2003.08.001,2003,,FALSE
Na-Fe-O,mp-19044,[50478],Na2FeO4,0.062052696,Cmcm,n,n,,,,{},{},,,K2FeO4,ion exchange,10.1002/(SICI)1521-3749(1998110)624:11<1846::AID-ZAAC1846>3.0.CO;2-X,1998,,TRUE
Na-Fe-O,mp-540658,[14353],Na3Fe5O9,0.008413756,C2/c,y,y,1373,AP,,{},{},1,,"Na2CO3, Fe2O3",,10.1107/S0365110X67001537,1967,excess Na2CO3,FALSE
Na-Fe-O,mp-1244517,[413270],Na3FeO3,0.224798511,P1,y,?,,,,{},{},,,,,10.1016/j.solidstatesciences.2005.08.023,2006,alpha phase; other phase of mp-558570; insufficient information: role of CdO,FALSE
Na-Fe-O,mp-558570,[171376],Na3FeO3,0,Cc,y,y,723,,Ar,"{""step1"": {""grind method"": [""ball milling""], ""wet/dry"": [], ""liquid"": []}}",{},1,,"NaN3, NaNO3, Fe2O3",,10.1016/j.solidstatesciences.2005.08.023,2006,beta phase,FALSE
Na-Fe-O,mp-19396,"[2479, 1025]",Na4Fe2O5,0.755986352,P2_1/c,y,y,873,,,{},{},1,,"Na2O2, Fe2O3",,10.1007/BF00438305,1977,,TRUE
Na-Fe-O,mp-19026,"[1410, 23635]",Na4FeO3,0.003586794,Cc,y,y,1173,,,{},{},1,,"Na2O, Fe0.96O",,10.1007/BF00606284,1974,,TRUE
Na-Fe-O,mp-19022,"[59585, 89702]",Na4FeO4,0.147763577,P-1,y,y,673,0,vacuum,{},{},1,,"Na2O2, FeO",,10.1006/jssc.2002.9520,2002,,FALSE
Na-Fe-O,mp-13745,[2485],Na5FeO4,0.006377763,Pbca,y,y,923,,,{},{},1,,"Na2O, Fe2O3",,10.1007/BF00623279,1975,,TRUE
Na-Fe-O,mp-18917,"[1118, 2478]",Na7Fe3O8,0.020398497,P-1,y,y,873,,,{},{},1,,"Na2O2, Fe2O3",,10.1002/ange.19770890111,1977,,TRUE
Na-Fe-O,mp-27557,[1557],Na8Fe2O7,0,P2_1/c,y,y,873,,,{},{},1,,"Na2O, Fe2O3",,10.1002/zaac.19784380102,1978,,TRUE
Na-Fe-O,mp-16398,[412212],Na9Fe2O7,0.016950484,Pca2_1,n,n,,,,{},{},,,"CdO, Na2O, Fe, NaOH",from melt,10.1002/1521-3749(200206)628:5<917::AID-ZAAC917>3.0.CO;2-G,2002,,TRUE
Na-Fe-O,mp-18728,"[200009, 424349]",NaFe2O3,0.100197202,P-3m1,y,y,1123,,N2,{},"{""step1"": {""cool rate"": [], ""cool time"": [], ""cool medium"": [], ""cool type"": [""quench""], ""end temperature"": [""RT""], ""remark"": []}}",1,,"Fe, Fe2O3, NaFeO2",,10.1016/j.jssc.2012.03.035,2012,beta phase,FALSE
Na-Fe-O,mp-505170,[73881],NaFe3O5,0.699343025,Pnnm,?,?,,,,{},{},,,,,10.1006/jssc.1993.1245,1993,doped: Ca 5%; insufficent information: unclear starting composition and result of reaction,FALSE
Na-Fe-O,mp-21880,"[33769, 33768, 33774, 33773, 33775]",NaFeO2,0.027022973,P4_12_12,y,y,,,,{},{},,,,,10.1524/zkri.1990.193.1-2.51,2010,gamma phase; high temperature phase of mp-21060,FALSE
Na-Fe-O,mp-19359,"[37157, 75588, 167376, 167377, 187705, 420380]",NaFeO2,0,R-3m,y,y,923,AP,,{},"{""step1"": {""cool rate"": [], ""cool time"": [], ""cool medium"": [""air""], ""cool type"": [""quench""], ""end temperature"": [""RT""], ""remark"": []}}",1,,"Na2O2, Fe3O4",,10.5796/electrochemistry.80.716,2012,alpha phase,FALSE
Na-Fe-O,mp-21060,"[158330, 33772, 27804, 33763, 68984, 186309, 33766, 33770, 33764, 33765, 33767, 33771, 27117]",NaFeO2,0.049888909,Pna2_1,y,y,1172,AP,,{},{},2,,"Fe2O3, Na2C2O4",,10.1016/S0022-4596(05)80077-5,1990,"beta phase; other phase of mp-19359, which can be synthesized via solid state synthesis",FALSE
Na-Ga-O,mp-7656,[4117],Na5GaO4,0,Pbca,y,y,973,,,{},{},1,,"Na2O, Ga2O3",,10.1002/zaac.19754140302,1975,,TRUE
Na-Ga-O,mp-27618,[104],Na8Ga2O7,0,P2_1/c,?,?,,,,{},{},,,,,10.1002/zaac.19764220102,1976,,FALSE
Na-Ga-O,mp-1200040,[6163],NaGa11O18,0.064006422,P2_1/m,?,?,,,,{},{},,,,,,,ICSD 6163 contain hydrogen,N/A
Na-Ga-O,mp-3338,"[36652, 4416]",NaGaO2,0,Pna2_1,y,y,1123,AP,,{},{},1,,"Na2CO3, Ga2O3",,10.1002/crat.2170310523,1996,alpha phase,FALSE
Na-Ga-O,mp-557154,[280925],NaGaO2,0.010770959,Pbca,y,?,,,,{},{},,,,,10.1107/S0108270102003049,2002,gamma phase; requires quenching,FALSE
Na-Gd-O,mp-5088,"[22040, 97542]",NaGdO2,0,I4_1/amd,y,y,1273,AP,,{},{},1,,"Na2CO3, Gd2O3",,10.1016/j.jssc.2003.08.001,2003,excess Na2CO3,FALSE
Na-Ge-O,mp-558933,"[51106, 189269]",Na2Ge4O9,0.02061167,P-3c1,n,n,,,,{},{},,,"Al2O3, Na2CO3, GeO2, flux",flux,10.1107/S0108270113020921,2013,,FALSE
Na-Ge-O,mp-5784,"[1622, 16833, 23781]",Na2GeO3,0,Cmc2_1,y,y,1123,AP,,"{""step1"": {""grind method"": [""mixed""], ""wet/dry"": [], ""liquid"": [""acetone""]}}",{},2,,"Na2CO3, GeO2",,10.1007/BF00542294,1976,,FALSE
Na-Ge-O,mp-3153,"[24087, 68507]",Na4Ge9O20,0,I4_1/a,n,n,,,,{},{},,,,precipitation,10.3891/acta.chem.scand.17-0617,1963,,FALSE
Na-Ge-O,mp-2970,"[61496, 62595]",Na4GeO4,0,P-1,y,y,1373,,,{},{},3,,"Na2GeO3, NaOH",,10.1007/BF00810477,1985,,TRUE
Na-Hg-O,mp-4961,"[27409, 25511]",Na2HgO2,0,I4/mmm,y,y,773,,,{},{},2,,"Na2O2, HgO",,10.1007/BF00624409,1962,,TRUE
Na-In-O,mp-559023,[63570],Na24In5O15,0.00337205,I-43m,?,?,873,,,{},{},,,"NaIn, Na2O2, Na2O",,10.1002/(SICI)1521-3749(199803)624:3<541::AID-ZAAC541>3.0.CO;2-E,1999,insufficent information: Na content is questionable,TRUE
Na-In-O,mp-8840,[69630],Na5InO4,0.005118989,Pmmn,y,?,,,,{},{},,,,,10.1002/zaac.19905830104,1990,beta phase,FALSE
Na-In-O,mp-14493,[62072],Na5InO4,0,Pbca,y,y,703,,,{},{},1,,"Na2O2, NaIn",,10.1002/zaac.19875490603,1987,from abstract,TRUE
Na-In-O,mp-5175,"[31932, 34600]",NaInO2,0,R-3m,y,y,1173,AP,,{},{},1,,"In2O3, Na2CO3",,10.1039/A908505J,2000,,FALSE
Na-Ir-O,mp-754844,[187130],Na2IrO3,0,C2/m,y,y,1273,AP,,{},"{""step1"": {""cool rate"": [], ""cool time"": [], ""cool medium"": [], ""cool type"": [""furnace cool""], ""end temperature"": [""RT""], ""remark"": []}}",2,,"Na2CO3, IrO2",,10.1103/PhysRevB.82.064412,2010,excess Na2CO3,FALSE
Na-Ir-O,mp-28698,[67826],Na4IrO4,0,I4/m,y,y,873,,Ar,"{""step1"": {""grind method"": [""agate mortar""], ""wet/dry"": [], ""liquid"": []}}","{""step1"": {""cool rate"": [{""value"": ""20"", ""unit"": ""C/h""}], ""cool time"": [], ""cool medium"": [], ""cool type"": [], ""end temperature"": [""RT""], ""remark"": []}}",1,,"NaN3, NaNO3, IrO2",,10.1002/ange.201411959,2015,excess Na compounds,FALSE
Na-Ir-O,mp-1079568,[261371],NaIrO3,0,Cmcm,y,y,1073,4.5,,{},"{""step1"": {""cool rate"": [{""value"": ""3000"", ""unit"": ""C/h""}], ""cool time"": [], ""cool medium"": [], ""cool type"": [], ""end temperature"": [""RT""], ""remark"": []}}",1,,"Na2O2, Ir, NaClO3",,10.1016/j.jssc.2011.01.028,2011,,FALSE
Na-Mn-O,mp-27569,[1563],Na14Mn2O9,0,P-3,y,y,913,,,{},{},1,,"Na2O, MnO",,10.1002/zaac.19784380110,1978,,TRUE
Na-Mn-O,mp-558376,[409981],Na2Mn2O3,0,P4_32_12,y,y,773,,Ar,"{""step1"": {""grind method"": [""agate mortar""], ""wet/dry"": [], ""liquid"": []}}",{},2,,"NaN3, NaNO2, Mn3O4",,10.1524/ncrs.2009.0073,2009,,FALSE
Na-Mn-O,mp-19080,"[92858, 61050]",Na2Mn3O7,0,P-1,y,y,873,,O2,"{""step1"": {""grind method"": [""ball milling""], ""wet/dry"": [], ""liquid"": []}}","{""step1"": {""cool rate"": [], ""cool time"": [], ""cool medium"": [], ""cool type"": [], ""end temperature"": [""RT""], ""remark"": []}}",1,,"NaNO3, MnCO3",,10.1021/acs.chemmater.9b00772,2019,,FALSE
Na-Mn-O,mp-559081,[419587],Na2MnO2,0.005593732,C2/c,y,y,663,,Ar,"{""step1"": {""grind method"": [""agate mortar""], ""wet/dry"": [], ""liquid"": []}}",{},2,,"NaN3, NaNO3, Mn2O3",,10.1002/zaac.200800315,2009,,FALSE
Na-Mn-O,mp-28186,[39504],Na2MnO4,0.061958975,P6_3mc,?,?,,,,{},{},,,,,10.1007/BF02547485,1995,insufficent information: mentioned that Na2MnO4 was synthesized but no valid reactions were found,FALSE
Na-Mn-O,mp-18869,"[23345, 1026]",Na4Mn2O5,0,Fddd,y,y,843,,Ar,{},{},1,y,"Na2O, Mn2O3",,10.1007/BF00438306,1977,,TRUE
Na-Mn-O,mp-28262,[47101],Na5MnO4,0.01026082,Pmn2_1,y,y,923,,N2,{},{},1,,"Na2O, Mn2O3",,10.1007/BF02547485,1995,,FALSE
Na-Mn-O,mp-19321,[420410],Na6MnO4,0.01834662,P6_3mc,y,y,773,4,,"{""step1"": {""grind method"": [""agate mortar""], ""wet/dry"": [], ""liquid"": []}}","{""step1"": {""cool rate"": [], ""cool time"": [{""value"": ""63"", ""unit"": ""hour""}], ""cool medium"": [], ""cool type"": [], ""end temperature"": [""RT""], ""remark"": []}}",1,,"Na2O, MnO",,10.1515/znb-2009-0502,2009,,FALSE
Na-Mn-O,mp-542710,[172604],NaMn2O4,0,Pnma,y,y,1373,4.5,,{},{},1,y,"Na2O2, Mn2O3",,10.1016/j.jssc.2005.10.020,2006,,FALSE
Na-Mn-O,mp-18999,"[151587, 19022]",NaMn7O12,0.029303283,Im-3,y,y,1123,6,,{},"{""step1"": {""cool rate"": [], ""cool time"": [], ""cool medium"": [], ""cool type"": [""furnace cool""], ""end temperature"": [""RT""], ""remark"": []}}",1,,"MnO2, NaOH, Mn2O3",,10.1016/j.solidstatesciences.2004.11.020,2005,excess NaOH,FALSE
Na-Mn-O,mp-21036,"[16271, 15769]",NaMnO2,0.020874151,Pmmn,y,y,1223,,O2,{},"{""step1"": {""cool rate"": [], ""cool time"": [], ""cool medium"": [], ""cool type"": [""quench""], ""end temperature"": [""RT""], ""remark"": []}}",1,,"Na2CO3, Mn2O3",,10.1021/ja509704t,2014,"beta phase; other phase of mp-18957, which can be synthesized via solid state synthesis; excess Na2O",FALSE
Na-Mn-O,mp-18957,"[21028, 16270, 155330]",NaMnO2,0,C2/m,y,y,973,AP,,"{""step1"": {""grind method"": [""ball milling""], ""wet/dry"": [], ""liquid"": [""acetone""]}}","{""step1"": {""cool rate"": [], ""cool time"": [], ""cool medium"": [], ""cool type"": [""quench""], ""end temperature"": [""RT""], ""remark"": []}}",1,,"NaCO3, Mn2O3 ",,10.1149/2.035112jes,2011,alpha phase,FALSE
Na-Mo-O,mp-1191832,[40962],NaMo4O6,0.317440226,P4/mbm,?,?,1373,,,{},{},,,"Na2MoO4, MoO3",,10.1021/ja00508a043,1979,insufficent information: uncertain whether the synthesis require ZnO,FALSE
Na-Mo-O,mp-19760,"[33701, 24312]",Na2Mo2O7,0,Cmce,y,y,973,AP,,{},{},1,,"Na2MoO4, MoO3",,10.3891/acta.chem.scand.21-0499,1967,,FALSE
Na-Mo-O,mp-18852,"[195518, 44523, 151970]",Na2MoO4,0,Fd-3m,y,y,933,AP,,"{""step1"": {""grind method"": [""ball milling""], ""wet/dry"": [], ""liquid"": [""ethanol""]}}",{},2,,"Na2O, MoO3",,10.1111/jace.13297,2014,alpha phase,FALSE
Na-Mo-O,mp-22730,[151971],Na2MoO4,0.017872079,Fddd,y,y,,,,{},{},,,,,10.1002/zaac.200400119,2004,beta phase; high temperature phase of mp-18852,FALSE
Na-Mo-O,mp-1201708,"[4156, 20493]",Na2MoO6,0.454654288,Pbca,?,?,,,,{},{},,,,,,,"ICSD 4156, 20493 contain hydrogen",N/A
Na-Mo-O,mp-29984,[411635],Na4MoO5,0,P-1,y,y,723,,Ar,{},{},1,,"Na2O, MoO3",,10.1002/1521-3749(200104)627:4<755::AID-ZAAC755>3.0.CO;2-L,2001,,TRUE
Na-Mo-O,mp-648992,[37032],Na6Mo10O33,0.021544437,P-1,n,n,,,,{},{},,,"Na2CO3, MoO3",from melt,10.1016/0022-4596(83)90151-2,1983,,FALSE
Na-Mo-O,mp-581919,"[424355, 151973]",Na6Mo11O36,0.004942183,C2/c,y,y,803,AP,,"{""step1"": {""grind method"": [""agate mortar""], ""wet/dry"": [], ""liquid"": []}}","{""step1"": {""cool rate"": [], ""cool time"": [{""value"": ""1"", ""unit"": ""day""}], ""cool medium"": [], ""cool type"": [], ""end temperature"": [{""value"": ""495"", ""unit"": ""C""}], ""remark"": []}, ""step2"": {""cool rate"": [], ""cool time"": [], ""cool medium"": [], ""cool type"": [""quench""], ""end temperature"": [""RT""], ""remark"": []}}",1,,"Na2MoO4, MoO3",,10.1002/zaac.200400119,2004,,FALSE
Na-Mo-O,mp-1204318,[93482],NaMo3O11,0.204867644,Pnma,?,?,,,,{},{},,,,,,,ICSD 93482 contain hydrogen,N/A
Na-Mo-O,mp-578610,[166514],NaMoO2,0,R-3m,y,y,673,0,vacuum,{},{},1,,"MoO2, NaO",,10.1021/acs.inorgchem.9b03688,2020,excess Na,FALSE
Na-Nb-O,mp-540706,[183855],Na2Nb4O11,0.023032031,R-3c,y,y,1048,AP,,"{""step1"": {""grind method"": [""agate mortar""], ""wet/dry"": [], ""liquid"": [""acetone""]}}","{""step1"": {""cool rate"": [], ""cool time"": [], ""cool medium"": [], ""cool type"": [""furnace cool""], ""end temperature"": [""RT""], ""remark"": []}}",1,,"NaNO3, Nb2O5",,10.1039/C1JM11848J,2011,high temperature phase of mp-1202153,FALSE
Na-Nb-O,mp-1202153,[166951],Na2Nb4O11,0.014161253,Cc,y,y,1273,AP,,"{""step1"": {""grind method"": [""agate mortar""], ""wet/dry"": [], ""liquid"": [""acetone""]}}",{},2,,"Na2CO3, Nb2O5",,10.1039/B921115B,2010,,FALSE
Na-Nb-O,mp-27247,[6116],Na3NbO4,0,C2/m,y,?,,,,{},{},,,"Na2CO3, Nb2O5",,10.1023/B:GPAC.0000032230.95016.30,2004,high temperature phase of cubic Na3NbO4; can be prepared as a mixture with cubic phase; uncertain phase percentage,FALSE
Na-Nb-O,mp-5477,"[24819, 72298]",Na5NbO5,0,C2/c,y,y,973,,,{},{},1,,"Na2O, Nb2O5",,10.1002/zaac.19926140809,1992,,TRUE
Na-Nb-O,mp-29162,[85052],NaNb10O18,0,P2_1/c,y,y,1173,,Ar,{},{},1,y,"NaNbO3, NbO, NbO2, B2O3",,10.1002/zaac.19895720102,1989,B2O3 as mineralizer,TRUE
Na-Nb-O,mp-707376,[48105],NaNb14O36,0.013799033,Immm,y,y,1423,,,{},"{""step1"": {""cool rate"": [], ""cool time"": [], ""cool medium"": [], ""cool type"": [""quench""], ""end temperature"": [""RT""], ""remark"": []}}",2,,"Nb2O5, NaNbO3",,10.1107/S0108768184001786,1984,,FALSE
Na-Nb-O,mp-623854,[202400],NaNb3O8,0,Pmmn,y,n,,,,{},{},,,"HNbO3·H2O, NaOH, H2O",ion exchange,10.1016/0022-4596(87)90157-5,1987,other phase of mp-14531,FALSE
Na-Nb-O,mp-14531,[63203],NaNb3O8,0.022997893,Ibam,y,y,1373,3,,{},"{""step1"": {""cool rate"": [], ""cool time"": [], ""cool medium"": [], ""cool type"": [""quench""], ""end temperature"": [""RT""], ""remark"": []}}",1,,"NaNbO3, Nb2O5",,10.1002/ange.19881000721,1988,,TRUE
Na-Nb-O,mp-1191321,[24108],NaNb6O16,0.038628615,Amm2,?,?,,,,{},{},,,,,,,ICSd 24108 contain hydrogen,N/A
Na-Nb-O,mp-3744,"[73111, 300244, 29282]",NaNbO2,0,P6_3/mmc,y,y,1123,0,vacuum,{},{},1,,"Na, NbO2",,10.1002/anie.199302541,1993,,FALSE
Na-Nb-O,mp-1199037,[76432],NaNbO3,0.039297628,P222_1,y,?,,,,{},{},,,,,10.1107/S0365110X51001768,1951,might be old refinement of mp-3671,FALSE
Na-Nb-O,mp-558920,[38314],NaNbO3,0.014425686,Pca2_1,y,?,,,,{},{},,,,,10.1016/0022-4596(84)90331-1,1984,doped: Li 2%,FALSE
Na-Nb-O,mp-1194823,[252486],NaNbO3,0.021460995,Pnma,y,y,,,,{},{},,,,,10.1103/PhysRevB.83.134105,2011,high temperature phase of mp-3671,FALSE
Na-Nb-O,mp-1198142,[262894],NaNbO3,0.024661807,Pmmn,y,?,,,,{},{},,,,,10.1021/ic3006585,2012,modelling of mp-1195803,FALSE
Na-Nb-O,mp-1195803,[252487],NaNbO3,0.02172439,Pnma,y,y,,,,{},{},,,,,10.1103/PhysRevB.83.134105,2011,high temperature phase of mp-3671,FALSE
Na-Nb-O,mp-1105765,"[192402, 192401, 247314, 192400, 247315, 247313, 192403]",NaNbO3,0.022032832,Pnma,y,?,,,,{},{},,,,,10.1021/ja101860r,2010,other refinement of mp-4681,FALSE
Na-Nb-O,mp-1190015,[247317],NaNbO3,0.016565241,Pmn2_1,y,?,,,,{},{},,,,,10.1021/ja101860r,2010,other refinement of mp-4681,FALSE
Na-Nb-O,mp-1203293,[262895],NaNbO3,0.020888103,Pnma,y,?,,,,{},{},,,,,10.1021/ic3006585,2012,modelling of mp-1195803,FALSE
Na-Nb-O,mp-1078295,"[5308, 193715]",NaNbO3,0,R-3,y,n,,,,{},{},,,,hydrothermal?,10.2109/jcersj.98.384,1990,other phase of mp-3671,FALSE
Na-Nb-O,mp-1199593,[262896],NaNbO3,0.029083189,Pmmn,y,?,,,,{},{},,,,,10.1021/ic3006585,2012,modelling of mp-1194823,FALSE
Na-Nb-O,mp-3671,"[252480, 250257, 190165, 23239, 97669, 247310, 89317, 247312]",NaNbO3,0.014416921,Pbcm,y,y,1223,,,"{""step1"": {""grind method"": [""agate mortar""], ""wet/dry"": [], ""liquid"": []}}","{""step1"": {""cool rate"": [], ""cool time"": [], ""cool medium"": [], ""cool type"": [""quench"", ""slow cooling""], ""end temperature"": [""RT""], ""remark"": []}}",1,,"Nb2O5, Na2CO3",,10.1021/ja101860r,2010,,FALSE
Na-Nb-O,mp-4419,"[23563, 192406, 236892, 280100]",NaNbO3,0.027673695,P4/mbm,y,y,,,,{},{},,,,,10.1103/PhysRevB.83.134105,2011,high temperature phase of mp-3671,FALSE
Na-Nb-O,mp-4748,"[192405, 192404, 280098, 23323]",NaNbO3,0.023515409,Cmcm,y,y,,,,{},{},,,,,10.1103/PhysRevB.83.134105,2011,high temperature phase of mp-3671,FALSE
Na-Nb-O,mp-3136,"[252485, 28585, 28569, 192408, 28578, 28579, 28570, 28581, 236890, 28576, 28584, 28573, 28568, 28567, 28564, 28565, 22064, 28575, 28590, 31867, 28583, 28588, 28586, 192407, 28589, 22065, 28577, 28587, 28582, 28574, 28566, 28571, 28572, 28580]",NaNbO3,0.041165052,Pm-3m,y,y,,,,{},{},,,,,10.1103/PhysRevB.83.134105,2011,high temperature phase of mp-3671,FALSE
Na-Nb-O,mp-4514,"[252479, 28152, 9645]",NaNbO3,0.010827206,R3c,y,y,,,,{},{},,,,,10.1107/S0567740873006308,1973,low temperature phase of mp-3671,FALSE
Na-Nb-O,mp-4681,"[247318, 247311, 173756, 39624, 74642]",NaNbO3,0.012815618,Pmc2_1,y,n,,,,{},{},,,,sol-gel,10.1021/ja101860r,2010,other phase of mp-3671,FALSE
Na-Nd-O,mp-8128,[31317],NaNdO2,0,I4_1/amd,y,y,1273,AP,,"{""step1"": {""grind method"": [""agate mortar""], ""wet/dry"": [], ""liquid"": []}}",{},1,,"Nd2O3, Na2CO3, NaNO3",,10.1016/j.jssc.2003.08.001,2003,excess Na compounds,FALSE
Na-Ni-O,mp-18765,[14159],Na2NiO2,0.056033594,Cmc2_1,y,y,873,,Ar,"{""step1"": {""grind method"": [""milling""], ""wet/dry"": [], ""liquid"": []}}",{},1,,"Na2O, NiO",,10.1021/acs.chemmater.5b02684,2015,,FALSE
Na-Ni-O,mp-21996,"[14163, 1583]",Na5NiO4,0,Pbca,y,y,923,,,{},{},1,y,"Na2O, NaNiO2",,10.1007/BF00440348,1978,,TRUE
Na-Ni-O,mp-1102157,[23735],NaNi3O8,0.408893292,Cm,?,?,,,,{},{},,,,,,,ICSD 23735 contain hydrogen,N/A
Na-Ni-O,mp-19149,"[85317, 26609, 153372, 159388, 415072]",NaNiO2,0,C2/m,y,y,953,,O2,{},{},2,,"Na2O2, NiO",,10.1016/j.solidstatesciences.2004.10.046,2005,,FALSE
Na-Np-O,mp-754019,[238526],Na4NpO5,0,I4/m,y,y,1100,,O2,{},{},1,,"NpO2, Na2CO3",,10.1021/acs.inorgchem.5b00462,2015,inhomogeneous,FALSE
Na-Np-O,mp-1095270,[238525],Na5NpO6,0,C2/m,y,y,1100,,O2,{},{},1,,"NpO2, Na2CO3",,10.1021/acs.inorgchem.5b00462,2015,,FALSE
Na-Os-O,mp-555792,[246504],NaOs2O6,0.022902866,Fd-3m,?,?,,,,{},{},,,,,10.1103/PhysRevB.72.024522,2005,modelling of NaOs2O6,FALSE
Na-Os-O,mp-1190635,"[261702, 248087]",Na2OsO4,0,P-62m,y,y,1173,6,,{},"{""step1"": {""cool rate"": [], ""cool time"": [], ""cool medium"": [], ""cool type"": [""quench""], ""end temperature"": [""RT""], ""remark"": []}}",1,,"Na2O2, OsO2",,10.1016/j.jssc.2009.12.007,2010,ICSD 261702 not found,FALSE
Na-Os-O,mp-555476,[416999],Na3OsO5,0,P3_121,y,y,673,,O2,"{""step1"": {""grind method"": [""agate mortar""], ""wet/dry"": [], ""liquid"": []}}","{""step1"": {""cool rate"": [{""value"": ""15"", ""unit"": ""C/h""}], ""cool time"": [], ""cool medium"": [], ""cool type"": [], ""end temperature"": [""RT""], ""remark"": []}}",1,,"Na2O2, Os",,10.1002/zaac.200600216,2006,inhomogeneous,FALSE
Na-Os-O,mp-20067,[49746],Na5OsO6,0,C2/m,y,y,1023,,O2,{},{},2,,"Na2O, Os",,10.1002/zaac.19855240503,1985,,TRUE
Na-Os-O,mp-1105218,[252431],NaOsO3,0,Pnma,y,y,1473,6,,{},"{""step1"": {""cool rate"": [], ""cool time"": [], ""cool medium"": [], ""cool type"": [""quench""], ""end temperature"": [""RT""], ""remark"": []}}",1,,"Na2O2, OsO2",,10.1103/PhysRevB.80.161104,2009,,FALSE
Na-Pb-O,mp-27622,[21058],Na2PbO2,0,Pbcn,y,y,973,,,{},{},1,y,"Na2O, PbO",,10.1002/zaac.19734000304,1973,inhomogeneous,TRUE
Na-Pb-O,mp-20088,[74859],Na4PbO4,0,P-1,y,y,873,,Ar,{},{},1,,"Na2O, PbO2",,10.1002/zaac.19946200803,1994,,TRUE
Na-Pb-O,mp-27623,[21059],Na6PbO4,0.060708906,I-43m,y,y,973,,Ar,{},{},1,y,"NaO0.59, PbO",,10.1002/zaac.19734000305,1973,,TRUE
Na-Pb-O,mp-563025,[15102],Na6PbO5,0.033768831,I4mm,y,?,,,,{},{},,,,,10.1002/zaac.19734000303,1973,old refinement of mp-557401,FALSE
Na-Pb-O,mp-557401,[21036],Na6PbO5,0,Cmcm,y,y,823,,Ar,{},{},1,,"PbO2, NaO0.59",,10.1002/zaac.19734000303,1973,,TRUE
Na-Pd-O,mp-27562,[6157],Na2Pd3O4,0,Immm,y,y,1173,,Ar,{},"{""step1"": {""cool rate"": [], ""cool time"": [], ""cool medium"": [], ""cool type"": [""quench"", ""slow cooling""], ""end temperature"": [""RT""], ""remark"": []}}",1,,"Na2O, PdO",,10.1002/zaac.19744090108,1974,,TRUE
Na-Pd-O,mp-13285,[245608],NaPd3O4,0,Pm-3n,y,y,923,0.00005,O2,{},{},1,,"Na2O2, PdO",,10.1016/j.jssc.2007.03.005,2007,excess Na2O2,FALSE
Na-Pr-O,mp-28429,[64664],Na2PrO3,0.120259666,C2/c,y,y,1073,,O2,{},{},1,,"Na2O2, Pr6O11",,10.1016/j.jallcom.2005.08.100,2006,,FALSE
Na-Pr-O,mp-8470,[61682],NaPrO2,0,I4_1/amd,y,y,923,,cover gas,{},{},1,,"Na2O, Pr6O11",,10.1016/0022-1902(81)80623-9,1981,,FALSE
Na-Pt-O,mp-22313,[25018],Na2PtO2,0,Immm,y,y,773,,O2 free,{},{},1,,"Na2O2, Pt",,10.1002/zaac.19723920104,1972,excess Na2O2,TRUE
Na-Pt-O,mp-557450,[25019],Na2PtO3,0.005052398,C2/c,y,y,,,,{},{},,,,,10.1515/znb-1976-0905,1976,"alpha phase; other phase of gamma Na2PtO3, which can be synthesized at a lower temperature via solid state synthesis",FALSE
Na-Pt-O,mp-560860,[25020],Na2PtO3,0,Fddd,y,y,,,,{},{},,,,,10.1515/znb-1976-0905,1976,"beta phase; other phase of gamma Na2PtO3, which can be synthesized via solid state synthesis",FALSE
Na-Pt-O,mp-20285,"[27052, 32546, 185930]",NaPt3O4,0,Pm-3n,y,y,1073,AP,,{},{},1,,"Pt, Na2CO3",,10.2109/jcersj2.121.884,2013,inhomogeneous,FALSE
Na-Re-O,mp-8253,[38382],Na5ReO6,0,C2/m,?,?,1023,,,{},{},1,,"Re2O7, Na2O",,10.1002/zaac.19845120504,1984,insufficient information: Re2O7 sublimes at temperature below the reaction temperature,TRUE
Na-Re-O,mp-5558,"[52337, 78831]",NaReO4,0,I4_1/a,y,y,773,0.4,,{},"{""step1"": {""cool rate"": [], ""cool time"": [{""value"": ""90"", ""unit"": ""min""}], ""cool medium"": [], ""cool type"": [], ""end temperature"": [{""value"": ""200"", ""unit"": ""C""}], ""remark"": []}, ""step2"": {""cool rate"": [], ""cool time"": [], ""cool medium"": [], ""cool type"": [""quench""], ""end temperature"": [""RT""], ""remark"": []}}",1,y,"Re, NaNO3",,10.1515/znb-1995-0921,1995,,FALSE
Na-Rh-O,mp-542675,[170598],NaRh2O4,0,Pnma,y,y,1773,6,,{},{},1,,"NaRhO2, KClO4, Rh2O3",,10.1021/cm0483846,2005,,FALSE
Na-Rh-O,mp-8830,[66280],NaRhO2,0,R-3m,y,y,1073,,O2,{},{},2,,"Na2O2, Rh",,10.1021/cm0483846,2004,,FALSE
Na-Ru-O,mp-1193175,[172608],NaRu2O4,0.005559654,Pnma,y,y,1173,,Ar,{},{},3,,"Na2CO3, RuO2",,10.1016/j.jssc.2005.10.016,2006,,FALSE
Na-Ru-O,mp-556058,[97584],Na2RuO3,0.000956802,C2/c,y,y,1123,,Ar,"{""step1"": {""grind method"": [""ball milling""], ""wet/dry"": [], ""liquid"": [""aceonte""]}}",{},1,,"NaHCO3, RuO2",,10.1016/j.elecom.2013.04.011,2013,,FALSE
Na-Ru-O,mp-542850,"[157318, 413644, 157319, 281692]",Na2RuO4,0,P2_1/c,y,y,873,0.22,O2,{},"{""step1"": {""cool rate"": [{""value"": ""12"", ""unit"": ""C/h""}], ""cool time"": [], ""cool medium"": [], ""cool type"": [], ""end temperature"": [""RT""], ""remark"": []}}",1,y,"Na2O2, RuO2, NaOH",,10.1002/zaac.200400012,2004,NaOH as mineralizer,FALSE
Na-Ru-O,mp-1198628,[153119],Na3RuO4,0,C2/m,y,y,923,,"O2,N2",{},{},2,,"NaOH, RuO2",,10.1016/j.jssc.2005.04.014,2005,,FALSE
Na-Ru-O,mp-7240,[170347],NaRuO2,0.07895834,R-3m,y,y,1273,,Ar,{},{},2,,"Na2RuO4, Ru",,10.1021/ic035324d,2004,,FALSE
Na-Sb-O,mp-30972,[914],Na2Sb4O7,0,C2/c,n,n,,,,{},{},,,"Na2O, Sb2O3, H2O",hydrothermal,10.1107/S0567740877005573,1977,,TRUE
Na-Sb-O,mp-8076,[23346],Na3SbO3,0,I-43m,y,y,823,,,{},{},2,,"Na2O, Sb2O3",,10.1002/zaac.19804680117,1980,,TRUE
Na-Sb-O,mp-7404,[10320],Na3SbO4,0,P2/c,y,y,873,,O2,{},"{""step1"": {""cool rate"": [{""value"": ""100"", ""unit"": ""C/h""}], ""cool time"": [], ""cool medium"": [], ""cool type"": [], ""end temperature"": [""RT""], ""remark"": []}}",1,,"Na2O, Na2O2, Sb2O3",,10.1016/j.jnucmat.2017.03.045,2017,,FALSE
Na-Sb-O,mp-27878,[28494],NaSb5O8,0.000160729,P-1,n,n,,,,{},{},,,"NaOH, Sb2O3, H2O",hydrothermal,"Revue de Chimie Minerale 13, 556 (1976)",1976,,TRUE
Na-Sb-O,mp-20011,[25540],NaSbO3,0.055102983,Fd-3m,y,?,,,,{},{},,,,,10.1002/zaac.19382380209,1938,might be other phase of mp-4482,FALSE
Na-Sb-O,mp-22212,[98978],NaSbO3,0.091874067,Pnma,y,y,,,,{},{},,,"NaCO3, Sb2O3",,10.1021/ja038365h,2004,high temperature/pressure phase of mp-4482,FALSE
Na-Sb-O,mp-4482,"[5312, 78011, 78416]",NaSbO3,0,R-3,y,y,1273,AP,,{},{},1,,"NaCO3, Sb2O3",,10.1021/ja038365h,2004,,FALSE
Na-Sb-O,mp-1197324,[25536],NaSbO6,0.652411168,P4_2/nnm,?,?,,,,{},{},,,,,,,ICSD 25536 contain hydrogen,N/A
Na-Sb-O,mp-1194956,"[239816, 422766, 4211]",NaSbO6,0.655329163,P4_2/n,?,?,,,,{},{},,,,,,,"ICSD 239816, 422766, 4211 contain hydrogen",N/A
Na-Sc-O,mp-7914,[25729],NaScO2,0,R-3m,y,y,1173,,N2,{},{},1,,"Na2O2, Sc2O3",,10.1149/1.2127629,1981,excess Na2O2; doped: Bi 0.5%,FALSE
Na-Se-O,mp-1105804,"[36068, 74447, 74448, 9360, 9376]",NaSe2O6,0.231221377,P2_1/c,?,?,,,,{},{},,,,,,,"ICSD 36068, 74447, 9360, 9376, 74448 contain hydrogen",N/A
Na-Se-O,mp-1204479,[73332],NaSe4O12,0.15066458,Pc,?,?,,,,{},{},,,,,,,ICSD 73332 contain hydrogen,N/A
Na-Se-O,mp-1190423,[428747],Na2Se2O7,0,P-1,y,y,573,AP,,{},{},1,,"Na2CO3, H2SeO4",,10.1002/zaac.201500182,2015,inhomogeneous,FALSE
Na-Se-O,mp-5416,"[89638, 280941]",Na2SeO3,0,P2_1/c,y,y,773,,,{},"{""step1"": {""cool rate"": [{""value"": ""5"", ""unit"": ""C/h""}], ""cool time"": [], ""cool medium"": [], ""cool type"": [], ""end temperature"": [""RT""], ""remark"": []}}",1,,"Na2O, SeO2",,10.1107/S1600536802019384,2002,,FALSE
Na-Se-O,mp-5141,"[150706, 16042, 15816, 27656]",Na2SeO4,0,Fddd,n,n,,,,{},{},,,Na2SeO4.10H2O,decomposition,10.1016/0022-3697(67)90312-5,1967,,FALSE
Na-Se-O,mp-29871,[411401],Na4SeO5,0,P-1,y,y,773,2.5,,{},{},1,,"Na2O, Na2SeO4",,10.1002/1521-3773(20001201)39:23<4362::AID-ANIE4362>3.0.CO;2-S,2000,,FALSE
Na-Se-O,mp-554443,[411402],Na6Se2O9,0.003493794,Pnma,y,y,773,AP,,{},{},1,,"Na2O, Na2SeO4",,10.1002/1521-3773(20001201)39:23<4362::AID-ANIE4362>3.0.CO;2-S,2000,,FALSE
Na-Se-O,mp-1180453,[22373],NaSeO3,0.074087208,C2/c,?,?,,,,{},{},,,,,,,ICSD 22373 contain hydrogen,N/A
Na-Se-O,mp-1197679,[32501],NaSeO3,0.205630768,C2/c,?,?,,,,{},{},,,,,,,ICSD 32501 contain hydrogen,N/A
Na-Sn-O,mp-1086677,[27146],Na2SnO6,0.566377932,R-3,?,?,,,,{},{},,,,,,,ICSD 27146 contain hydrogen,N/A
Na-Sn-O,mp-28261,[49624],Na4SnO3,0,Cc,y,y,953,,,{},{},1,,"NaO0.45, SnO",,10.1002/zaac.19845150813,1984,,TRUE
Na-Sn-O,mp-9655,[202818],Na4SnO4,0,P-1,?,?,,,,{},{},,,"LiSn, Ni2O2; KSn, Ni2O2",,"European Journal of Solid State and Inorganic Chemistry 25, 119 (1988)",1988,insufficient information: uncertain whether the synthesis is through flux or solid state reaction,FALSE
Na-Ta-O,mp-3285,"[201714, 40984]",Na2Ta4O11,0,R-3c,y,y,1123,AP,,{},{},1,,"Na2CO3, Ta2O5, NaHCO3",,www.persee.fr/doc/bulmi_0180-9210_1985_act_108_3_7848,1985,inhomogeneous,FALSE
Na-Ta-O,mp-8957,[72297],Na5TaO5,0,C2/c,y,y,973,,,{},{},1,,"Na2O, Ta2O5",,10.1002/zaac.19926140809,1992,,TRUE
Na-Ta-O,mp-14532,[63204],NaTa3O8,0.024234943,Ibam,y,y,1373,3.5,,{},{},1,,"NaTaO3, Ta2O5",,10.1002/ange.19881000721,1988,,TRUE
Na-Ta-O,mp-1180204,[78512],NaTa7O19,0.025002844,Pbam,?,?,,,,{},{},,,,,,,different stoichiometry: Li2NaTa7O19,N/A
Na-Ta-O,mp-4699,"[239691, 23320, 88376, 23321, 280099]",NaTaO3,0.001388071,Cmcm,y,y,,,,{},{},,,,,10.1016/j.jssc.2016.03.008,2016,high temperature phase of mp-3858,FALSE
Na-Ta-O,mp-3858,"[239690, 23319, 173757, 980, 88375, 150430]",NaTaO3,0,Pnma,y,y,1423,AP,,{},"{""step1"": {""cool rate"": [{""value"": ""20"", ""unit"": ""C/h""}], ""cool time"": [], ""cool medium"": [], ""cool type"": [], ""end temperature"": [""RT""], ""remark"": []}}",4,,"Na2CO3, K2CO3, Ta2O5",,10.1016/j.jssc.2016.03.008,2016,,FALSE
Na-Ta-O,mp-4170,"[239693, 28616, 28610, 28611, 28619, 28615, 28618, 28614, 28608, 28612, 88378, 28613, 28607, 28617, 28609, 28606]",NaTaO3,0.014601898,Pm-3m,y,y,,,,{},{},,,,,10.1016/j.jssc.2016.03.008,2016,high temperature phase of mp-3858,FALSE
Na-Ta-O,mp-4675,"[239692, 88377, 280101, 23322]",NaTaO3,0.004618441,P4/mbm,y,y,,,,{},{},,,,,10.1016/j.jssc.2016.03.008,2016,high temperature phase of mp-3858,FALSE
Na-Tb-O,mp-28430,[64665],Na2TbO3,0.0901233,C2/c,y,y,1073,,O2,{},{},1,,"Na2O2, Tb4O7",,10.1016/j.jallcom.2005.08.100,2006,,FALSE
Na-Tb-O,mp-6964,[61683],NaTbO2,0,I4_1/amd,?,?,,,,{},{},,,,,10.1016/0022-1902(81)80623-9,1981,insufficient information: different lattice parameter and structure as ICSD 61683,FALSE
Na-Te-O,mp-28713,[66917],Na2Te2O5,0,C2/c,n,n,,,,{},{},,,"TeO2, Na2CO3",from melt,10.3891/acta.chem.scand.51-0118,1997,,FALSE
Na-Te-O,mp-20254,[391382],Na2Te2O7,0,Imma,y,y,1073,6,,{},"{""step1"": {""cool rate"": [], ""cool time"": [], ""cool medium"": [], ""cool type"": [""quench""], ""end temperature"": [""RT""], ""remark"": []}}",1,,"Na2O2, TeO2, NaClO3",,10.1016/0022-4596(81)90306-6,1981,,FALSE
Na-Te-O,mp-28904,[75338],Na2Te4O9,0,P-1,n,n,,,,{},{},,,"TeO2, Na2CO3",from melt,10.1021/cm00046a052,1994,,FALSE
Na-Te-O,mp-541619,[100693],Na2TeO3,0,P2_1/c,n,n,,,,{},{},,,"TeO2, Na2O",from melt,10.1515/znb-1974-1-211,1974,,TRUE
Na-Te-O,mp-27537,[1108],Na2TeO4,0.003303949,Pbcn,y,y,923,AP,,"{""step1"": {""grind method"": [""agate mortar""], ""wet/dry"": [], ""liquid"": []}}",{},1,,"TeO2, Na2CO3",,10.1021/acs.inorgchem.8b00993,2018,beta phase,FALSE
Na-Te-O,mp-560613,[1492],Na2TeO4,0,P2_1/c,y,y,,,,{},{},,,,,10.1021/acs.inorgchem.8b00993,2018,alpha phase; high temperature phase of mp-27537,FALSE
Na-Te-O,mp-15391,[202325],Na4TeO5,0,P-1,y,y,973,,Ar,{},{},1,y,"TeO3, Na2O",,10.1016/0022-5088(87)90176-7,1987,,TRUE
Na-Te-O,mp-1079529,[68405],NaTeO6,0.592126238,Fm-3m,?,?,,,,{},{},,,,,,,ICSD 68405 contain hydrogen,N/A
Na-Ti-O,mp-3488,"[250000, 187821, 15463]",Na2Ti3O7,0,P2_1/m,y,y,1023,AP,,"{""step1"": {""grind method"": [""ball milling""], ""wet/dry"": [], ""liquid"": []}}",{},1,,"TiO2, NaOH",,10.1039/C2TA01057G,2013,,FALSE
Na-Ti-O,mp-5449,"[182965, 186996, 163491, 23877]",Na2Ti6O13,0,C2/m,y,y,1573,AP,,{},{},2,,"Na2CO3, TiO2",,10.1107/S0365110X62000511,1962,,FALSE
Na-Ti-O,mp-650929,[62766],Na2Ti9O19,0.033397429,C2/m,n,n,,,,{},{},,,,hydrothermal,10.1016/0022-4596(79)90091-4,1979,,FALSE
Na-Ti-O,mp-1077081,[183666],Na2TiO3,0.126927572,Immm,y,?,,,,{},{},1,,,,10.1016/j.jpcs.2011.11.009,2012,"modelling of alpha Na2TiO3; other phase of gamma Na2TiO3, which can be synthesized via solid state reaction: 10.1016/j.ceramint.2017.10.152",FALSE
Na-Ti-O,mp-14726,[69621],Na4TiO4,0,P-1,?,?,1123,,Ar,{},{},1,,"Na2O, TiO2",,10.1039/DT9720002448,1972,"other refinement or phase of orthorhombic Na4TiO4, which can be synthesized via solid state synthesis",FALSE
Na-Ti-O,mp-28017,"[251702, 251700, 34441]",Na8Ti5O14,0,P-1,y,y,1123,,,{},{},2,,"TiO2, Na2CO3",,10.1021/cm5035358,2014,,FALSE
Na-Ti-O,mp-29356,[202906],NaTi2O4,0,Pnma,y,y,1473,,Ar,{},"{""step1"": {""cool rate"": [], ""cool time"": [], ""cool medium"": [], ""cool type"": [""slow cooling""], ""end temperature"": [""RT""], ""remark"": []}}",1,,"TiO, Ti2O3, Na2O",,10.1016/0022-4596(89)90268-5,1989,excess Ni2O,FALSE
Na-Ti-O,mp-28649,[69110],NaTi8O13,0.003148975,R-3,y,y,1673,,Ar,{},"{""step1"": {""cool rate"": [], ""cool time"": [], ""cool medium"": [], ""cool type"": [""slow cooling""], ""end temperature"": [""RT""], ""remark"": []}}",1,,"Na, TiO2, Ti2O3",,10.1016/0022-4596(91)90180-P,1991,excess Na,FALSE
Na-Ti-O,mp-7002,[43439],NaTiO2,0.006729608,R-3m,y,y,1193,,,{},{},2,,"TiO2, Na",,10.1007/BF00658014,1983,excess Na,FALSE
Na-Tl-O,mp-29454,[202028],Na3TlO2,0,Pnma,n,n,,,,{},{},,,"NaTl, Na2O2",from melt,10.1016/0022-5088(86)90647-8,1986,,TRUE
Na-Tl-O,mp-7652,[2265],Na5TlO4,0,Pbca,y,y,813,,,{},{},2,,"Na2O, Tl2O3",,10.1002/zaac.19784430121,1978,,FALSE
Na-Tl-O,mp-3056,"[25510, 33630, 644919]",NaTlO2,0,R-3m,y,y,893,,O2,{},{},1,,"Na2O2, Tl2O3",,10.1002/zaac.19613070309,1961,,FALSE
Na-U-O,mp-504540,[15137],Na11U5O16,0.087775306,P4_232,y,y,1273,,Ar,{},{},1,,"Na2CO3, UO2",,10.1016/0022-1902(70)80187-7,1970,,FALSE
Na-U-O,mp-1190548,[193200],Na2U2O7,0,C2/m,y,y,573,,dry air,{},{},1,,"Na2CO3, U3O8",,10.1016/j.jssc.2014.09.011,2015,"beta phase; high temperature phase of alpha Na2U2O7, which can be synthesized via solid state synthesis",FALSE
Na-U-O,mp-7725,[20579],Na2UO4,0.060765601,I4/mmm,y,?,,,,{},{},,,,,,,old refinement of mp-17560 (based on chemical name in ICSD),N/A
Na-U-O,mp-546142,[20503],Na2UO4,0.035740019,Cmmm,y,?,,,,{},{},,,,,10.1016/S0925-8388(02)00925-8,2003,old refinement of mp-554191,FALSE
Na-U-O,mp-554191,[79423],Na2UO4,0,Pbam,y,y,1193,AP,,{},{},1,,"Na2CO3, U3O8",,10.1006/jssc.1995.1137,1995,alpha phase,FALSE
Na-U-O,mp-17560,[79424],Na2UO4,0.00859164,Pbca,y,y,,,,{},{},,,,,10.1006/jssc.1995.1137,1995,beta phase; high temperature phase of mp-554191,FALSE
Na-U-O,mp-669528,[20142],Na2UO4,0.025124045,Pccn,y,?,,,,{},{},,,,,"Radiokhimiya 13, 309 (1971)",1971,old refinement of mp-17560 (based on chemical name in ICSD),FALSE
Na-U-O,mp-5327,"[194122, 194120, 380362, 68360, 22203, 29317, 20706]",Na4UO5,0,I4/m,y,y,833,,O2,"{""step1"": {""grind method"": [""glass mortar""], ""wet/dry"": [], ""liquid"": []}}","{""step1"": {""cool rate"": [], ""cool time"": [], ""cool medium"": [], ""cool type"": [""quench""], ""end temperature"": [""RT""], ""remark"": []}}",1,,"U3O8, Na2O2",,10.1016/0022-5088(91)90061-8,1991,,FALSE
Na-U-O,mp-5788,"[194121, 161784, 202889, 108856, 99549, 15136]",NaUO3,0,Pnma,y,y,1273,,Ar,{},{},1,,"Na2CO3, UO2",,10.1016/0022-1902(70)80187-7,1970,ICSD 161784 not found,FALSE
Na-U-O,mp-1077494,[83456],NaUO4,0.099131565,R-3m,?,?,,,,{},{},,,,,,,ICSD 83456 contain hydrogen,N/A
Na-V-O,mp-29793,[88780],Na2V3O7,0.003236888,P31c,y,?,,,,{},{},,,,,10.1103/PhysRevB.78.214426,2008,old refinement of mp-557315,FALSE
Na-V-O,mp-557315,[163234],Na2V3O7,0,P-3,y,y,973,0,vacuum,{},{},1,,"Na4V2O7, V2O3, V2O5",,10.1103/PhysRevB.78.214426,2008,,FALSE
Na-V-O,mp-1194140,[61174],Na2VO4,0.114823702,P-1,?,?,,,,{},{},,,,,,,ICSD 61174 contain hydrogen,N/A
Na-V-O,mp-1202270,[62002],Na2VO4,0.150123727,P2_1/c,?,?,,,,{},{},,,,,,,ICSD 62002 contain hydrogen,N/A
Na-V-O,mp-863288,[14079],Na3V5O23,0.466720159,P-1,?,?,,,,{},{},,,,,,,ICSD 14079 contain hydrogen,N/A
Na-V-O,mp-648893,[35635],Na4V2O7,0.00474466,C2/c,y,y,873,,Ar,"{""step1"": {""grind method"": [""mortar""], ""wet/dry"": [], ""liquid"": []}}","{""step1"": {""cool rate"": [], ""cool time"": [], ""cool medium"": [], ""cool type"": [""furnace cool""], ""end temperature"": [""RT""], ""remark"": []}}",1,,"Na2CO3, V2O5",,10.1016/j.calphad.2020.101802,2020,,FALSE
Na-V-O,mp-1196811,[61172],Na5V3O12,0.235755612,C222_1,?,?,,,,{},{},,,,,,,ICSD 61172 contain hydrogen,N/A
Na-V-O,mp-18233,[416170],Na5VO5,0.002066449,Pbcm,y,y,873,AP,,{},{},1,,"Na3VO4, Na2O; Na3VO4, NaOH",,10.1002/zaac.200500428,2006,,FALSE
Na-V-O,mp-560778,"[50667, 280067, 55686]",Na9V14O35,0,P2/c,y,y,953,,,{},{},1,,"Na2CO3, V2O4, V2O5",,10.1107/S010827019801587X,1999,,FALSE
Na-V-O,mp-1104369,"[248827, 248826]",NaV2O4,0.029748983,C2/c,y,n,,,,{},{},,,,potentiostatic method,10.1021/ic301505e,2012,other phase of mp-642750,FALSE
Na-V-O,mp-783905,"[194368, 194367]",NaV2O4,0.013807265,Pmmn,y,n,,,,{},{},,,Na0.71VO2,deintercalation,10.1021/cm403114k,2014,other phase of mp-642750,FALSE
Na-V-O,mp-642750,[159905],NaV2O4,0.017469722,Pnma,y,y,1573,6,,{},"{""step1"": {""cool rate"": [], ""cool time"": [], ""cool medium"": [], ""cool type"": [""quench""], ""end temperature"": [""RT""], ""remark"": []}}",1,,"Na4V2O7, V2O3",,10.1103/PhysRevB.78.224406,2008,,FALSE
Na-V-O,mp-505821,"[56669, 28424, 1898]",NaV2O5,0.012230912,Pmn2_1,y,?,,,,{},{},,,,,10.1107/S0108270198004855,1998,old refinement or other phase of mp-19111,FALSE
Na-V-O,mp-19111,"[59345, 88861, 92954, 92955, 88354, 95438, 251182, 409210, 89413, 89412, 88863, 89411, 88862, 88864]",NaV2O5,0.02865369,Pmmn,y,y,873,,,"{""step1"": {""grind method"": [""agate mortar""], ""wet/dry"": [], ""liquid"": [""n-pentane""]}}",{},1,,"NaVO3, V2O3, V2O5",,10.1002/zaac.201400381,2014,,FALSE
Na-V-O,mp-18528,[75159],NaV6O11,0.257285792,P6_3mc,y,y,,,,{},{},,,,,10.1006/jssc.1994.1329,1994,low temperature phase of mp-555198,FALSE
Na-V-O,mp-557578,[75160],NaV6O11,0.179397853,Cmc2_1,y,y,,,,{},{},,,,,10.1006/jssc.1994.1329,1994,low temperature phase of mp-555198,FALSE
Na-V-O,mp-555198,[71869],NaV6O11,0.39138664,P6_3/mmc,y,y,963,,,{},{},2,,"NaVO3, V2O3",,10.1107/S0108270192000751,1992,inhomogeneous,FALSE
Na-V-O,mp-19391,"[420136, 420138, 182323, 420137]",NaVO2,0,R-3m,y,y,873,,Ar/H2,{},{},2,,"Na2CO3, V2O3",,10.1103/PhysRevLett.101.166402,2008,,FALSE
Na-V-O,mp-19083,"[63480, 2103, 63479, 20556, 4137]",NaVO3,0,C2/c,y,y,773,AP,,"{""step1"": {""grind method"": [""ball milling""], ""wet/dry"": [], ""liquid"": [""ethanol""]}}",{},1,,"NH4VO3, NaHCO3",,10.1021/acs.chemmater.0c02244,2020,alpha phase,FALSE
Na-V-O,mp-555665,[29450],NaVO3,0.001081566,Pnma,y,n,,,,{},{},,,NaVO3·2H2O,decomposition,10.1107/S0108768184001828,1984,beta phase; other phase of mp-19083,TRUE
Na-W-O,mp-21896,[65780],Na2W2O7,0,Cmc2_1,y,y,,,,{},{},,,,,10.1107/S0108270189006104,1990,high temperature/pressure phase of mp-21634,FALSE
Na-W-O,mp-21634,"[290459, 1883, 24041]",Na2W2O7,0.020980629,Cmce,y,y,873,AP,,"{""step1"": {""grind method"": [""agate mortar""], ""wet/dry"": [], ""liquid"": []}}",{},2,,"Na2CO3, WO3",,10.1002/pssa.200306741,2004,,FALSE
Na-W-O,mp-18803,"[195519, 44524, 28474, 2133]",Na2WO4,0,Fd-3m,y,y,923,AP,,"{""step1"": {""grind method"": [""agate mortar""], ""wet/dry"": [], ""liquid"": []}}",{},1,,"Na2CO3, WO3",,10.1016/S0167-577X(99)00063-4,1999,,FALSE
Na-W-O,mp-1196713,[66146],Na2WO6,0.352064096,Pbca,?,?,,,,{},{},,,,,,,ICSD 66146 contain hydrogen,N/A
Na-W-O,mp-1191377,[59695],Na4W4O15,0.0852503,P-1,?,?,,,,{},{},,,,,,,ICSD 59695 contain hydrogen,N/A
Na-W-O,mp-19334,[85063],Na4WO5,0,P-1,y,y,998,,,{},{},1,,"Na2WO4, Na2O",,10.1002/zaac.19895730115,1989,,FALSE
Na-W-O,mp-29697,[280172],Na5W14O44,0.022530093,P-1,n,n,,,,{},{},,,"Na2WO4, WO3",electrolysis,10.1107/S0108270199002760,1999,,FALSE
Na-W-O,mp-19328,"[28866, 28343, 29141]",NaWO3,0.055926284,Pm-3m,y,y,1273,8,,"{""step1"": {""grind method"": [""mortar""], ""wet/dry"": [], ""liquid"": []}}",{},1,,"Na2WO4, WO2, WO3",,10.1021/acs.inorgchem.9b00248,2019,off-stoichimetric of original papers due to loss of Na,FALSE
Na-W-O,mp-1192304,[408189],NaWO4,0.191619239,P-1,?,?,,,,{},{},,,,,,,ICSD 408189 contain hydrogen,N/A
Na-Y-O,mp-30980,[2740],NaYO2,0,C2/c,y,y,1193,AP,,{},"{""step1"": {""cool rate"": [], ""cool time"": [], ""cool medium"": [], ""cool type"": [""quench""], ""end temperature"": [""RT""], ""remark"": []}}",1,,"Na2CO3, Y2O3",,10.1107/S0567740872003085,1972,,TRUE
Na-Zn-O,mp-8086,[25617],Na2Zn2O3,0.003696547,P2_1/c,y,y,733,,,"{""step1"": {""grind method"": [""agate mortar""], ""wet/dry"": [], ""liquid"": []}, ""step2"": {""grind method"": [""ball milling""], ""wet/dry"": [], ""liquid"": []}}",{},1,,"NaN3, NaNO2, ZnO",,10.1515/znb-1996-0703,1996,,TRUE
Na-Zn-O,mp-554845,[404913],Na2Zn2O3,0,P4_32_12,y,y,,,,{},{},,,,,10.1515/znb-1996-0703,1996,high temperature/pressure phase of mp-8086,FALSE
Na-Zn-O,mp-29488,[404761],Na2ZnO2,0,P2_1/c,y,y,663,,,"{""step1"": {""grind method"": [""agate mortar""], ""wet/dry"": [], ""liquid"": []}, ""step2"": {""grind method"": [""ball milling""], ""wet/dry"": [], ""liquid"": []}}",{},2,,"NaN3, NaNO2, ZnO",,10.1515/znb-1996-0515,1996,inhomogeneous,FALSE
Na-Zn-O,mp-1180211,[34379],NaZnO3,0.364253813,P4_2/mbc,?,?,,,,{},{},,,,,,,ICSD 34379 contain hydrogen,N/A
Nb-Ag-O,mp-16837,[67244],Nb3AgO8,0.036508222,Ibam,y,y,1373,,,{},{},,,,,10.1515/znb-1989-0421,1989,"high temperature/pressure phase of orthorhombic Nb3AgO8, which can be synthesized via solid state synthesis: 10.1016/j.jssc.2007.11.013",FALSE
Nb-Ag-O,mp-1199011,[180733],Nb4Ag2O11,0.028066365,R3,y,y,,,,{},{},,,,,10.1039/C0JM02540B,2011,low temperature phase of mp-984755,FALSE
Nb-Ag-O,mp-1200403,[180731],Nb4Ag2O11,0.032873647,R-3c,y,y,,,,{},{},,,,,10.1039/C0JM02540B,2011,high temperature phase of mp-984755,FALSE
Nb-Ag-O,mp-984755,[180732],Nb4Ag2O11,0.02971689,R3c,y,y,1073,AP,,"{""step1"": {""grind method"": [""agate mortar""], ""wet/dry"": [], ""liquid"": [""acetone""]}}","{""step1"": {""cool rate"": [], ""cool time"": [], ""cool medium"": [], ""cool type"": [""furnace cool""], ""end temperature"": [""RT""], ""remark"": []}}",1,,"Ag2O, Nb2O5",,10.1039/C0JM02540B,2011,,FALSE
Nb-Ag-O,mp-1202965,[166952],Nb4Ag2O11,0.030467361,Cc,y,?,1073,AP,,"{""step1"": {""grind method"": [""agate mortar""], ""wet/dry"": [], ""liquid"": [""acetone""]}}","{""step1"": {""cool rate"": [], ""cool time"": [], ""cool medium"": [], ""cool type"": [""furnace cool""], ""end temperature"": [""RT""], ""remark"": []}}",1,,"Ag2O, Nb2O5",,10.1039/B921115B,2010,other refinement of mp-984755,FALSE
Nb-Ag-O,mp-1205362,[55647],NbAgO3,0.050805722,Cmcm,y,y,,,,{},{},,,,,10.14723/tmrsj.37.73,2012,high temperature phase of mp-5537,FALSE
Nb-Ag-O,mp-1203481,[182047],NbAgO3,0.039520225,Pmc2_1,y,?,,,,{},{},1,,,,10.1021/cm103389q,2011,other refinement of mp-5537,FALSE
