Repository: vchung1263/solid_state_synthesizability_public

# Solid State Synthesizability Prediction
This repository contains the code, data and result of our manuscript.

## Developers
Vincent Chung

## Description

The pu_learn_model.py contains the PU-Learning models used in the manuscript. It is a modified code of Jang et al.. Link to the original code repository: https://github.com/kaist-amsg/Synthesizability-PU-CGCNN. Model_x.py and baseline_model.py are the scripts used to predict the synthesizability score of the compositions using the input files in ./folder.

- The ./data folder contains the input files used by the models and the csv files for the results in the paper (more info in ./data)

File: manually_curated_dataset.csv (part 13 of 19)
system,mp_id,icsd_ids,composition,e_above_hull,Spacegroup Number,solid_state_synthesized_composition,solid_state_synthesized_structure,sss_highest_temperature(K),sss_pressure(GPa),sss_atmosphere,sss_mixing_condition,sss_cooling_condition,sss_heating_step,single_crystal,sss_precursor,other_synthesis_method,reference,reference_year,comment,google_translate
Nb-Ag-O,mp-12725,[55649],NbAgO3,0.070853922,Pm-3m,y,y,,,,{},{},,,,,10.14723/tmrsj.37.73,2012,high temperature phase of mp-5537,FALSE
Nb-Ag-O,mp-5537,"[55644, 55643, 55646, 186255, 55645, 280359, 247732, 164198, 186254, 247731, 290499, 247733]",NbAgO3,0.03848845,Pbcm,y,y,1318,,O2,"{""step1"": {""grind method"": [""mixed""], ""wet/dry"": [], ""liquid"": [""ethanol""]}}",{},2,,"Ag2O, Nb2O5",,10.14723/tmrsj.37.73,2012,"ICSD 290499, 186254, 186255 not found",FALSE
Nb-Al-O,mp-27927,[24078],NbAlO4,0,C2/m,y,y,1473,AP,,{},{},2,,"Al2O3, Nb2O5",,10.1021/cm801194b,1998,,FALSE
Nb-Bi-O,mp-645592,[245707],Nb3Bi5O15,0.017098473,Pnc2,y,y,1373,AP,,{},{},2,,"Bi2O3, Nb2O5",,10.1016/j.jssc.2007.05.017,2007,,FALSE
Nb-Bi-O,mp-555100,"[415850, 10247]",NbBiO4,0,P-1,y,y,,,,{},{},,,,,10.1016/S0022-4596(03)00225-1,2003,high temperature phase of mp-23413,FALSE
Nb-Bi-O,mp-23413,"[97422, 74338]",NbBiO4,0.004800157,Pnna,y,y,1248,AP,,"{""step1"": {""grind method"": [""mixed""], ""wet/dry"": [], ""liquid"": [""acetone""]}}",{},2,,"Bi2O3, Nb2O5",,10.1016/S0022-4596(03)00225-1,2003,,FALSE
Nb-Cd-O,mp-647999,[33672],Nb2Cd2O7,0.27671327,Fd-3m,y,?,,,,{},{},,,,,10.1103/PhysRev.98.903,1955,old refinement of mp-5472,FALSE
Nb-Cd-O,mp-560530,"[161923, 169002, 161922, 169001, 169000, 169003]",Nb2Cd2O7,0.005326009,Ima2,y,y,,,,{},{},,,,,10.1088/0953-8984/22/20/205401,2010,low temperature phase of mp-5472,FALSE
Nb-Cd-O,mp-5472,"[168998, 75603, 27122, 75604, 75601, 9714, 75602, 161921, 168999]",Nb2Cd2O7,0.009753017,Fd-3m,y,y,1273,AP,,{},{},2,,"CdO, Nb2O5",,10.1021/acs.chemmater.9b02466,2019,ICSD 161921 not found,FALSE
Nb-Co-O,mp-31513,"[172186, 27134]",Nb2Co4O9,0,P-3c1,y,y,1223,AP,,{},"{""step1"": {""cool rate"": [], ""cool time"": [], ""cool medium"": [], ""cool type"": [""furnace cool""], ""end temperature"": [""RT""], ""remark"": []}}",2,,"Co3O4, Nb2O5",,10.1016/j.jallcom.2016.04.053,2016,,FALSE
Nb-Co-O,mp-504552,"[182711, 15854, 182710]",Nb2CoO6,0.067642182,Pbcn,y,y,1370,AP,,{},"{""step1"": {""cool rate"": [], ""cool time"": [], ""cool medium"": [], ""cool type"": [""slow cooling""], ""end temperature"": [""RT""], ""remark"": []}}",1,,"Co3O4, Nb2O5",,10.1063/1.3562516,2011,,FALSE
Nb-Co-O,mp-31518,[16377],NbCoO4,0.01077883,C2/m,n,n,,,,{},{},,,"Nb2O5, CoC2O4·2H2O",from melt,10.1002/zaac.19804710109,1980,,TRUE
Nb-Cu-O,mp-4643,"[74424, 71606, 79455, 80316]",Nb2CuO6,0.042940718,Pbcn,y,y,,,,{},{},,,,,10.1039/JM9950501779,1995,high temperature phase of mp-1204490,FALSE
Nb-Cu-O,mp-1204490,"[81046, 79457]",Nb2CuO6,0.058515648,P2_1/c,y,y,973,,O2,{},"{""step1"": {""cool rate"": [], ""cool time"": [], ""cool medium"": [], ""cool type"": [""quench""], ""end temperature"": [""RT""], ""remark"": []}}",2,,"Nb2O5, CuO",,10.1039/JM9950501779,1995,,FALSE
Nb-Cu-O,mp-27383,[14099],Nb3CuO8,0.038490358,P2_1/c,y,y,1043,0,vacuum,{},{},1,,"Cu, CuO, Cu2O, Nb2O5, Nb2O4",,10.3891/acta.chem.scand.34a-0051,1980,inhomogeneous,FALSE
Nb-Cu-O,mp-17272,[201899],NbCuO3,0.017729132,C2/m,y,y,1223,,,{},{},1,,"Cu2O, Nb2O5",,10.1021/jp204631a,2011,,FALSE
Nb-Fe-O,mp-22366,"[151720, 201962, 15855, 31943]",Nb2FeO6,0.214753699,Pbcn,y,y,1223,0,vacuum,{},{},1,,"Nb2O5, Fe2O3, Fe",,10.1039/B405666C,2004,,FALSE
Nb-Fe-O,mp-1180571,[24216],Nb2FeO6,0.249313181,Pbcn,y,?,,,,{},{},,,,,10.1515/zkri-1930-0107,1930,old refinement of mp-22366,FALSE
Nb-Fe-O,mp-22194,"[14015, 8128]",NbFeO4,0.483160957,P2/c,y,y,1273,AP,,{},"{""step1"": {""cool rate"": [{""value"": ""300"", ""unit"": ""C/h""}], ""cool time"": [], ""cool medium"": [], ""cool type"": [], ""end temperature"": [""RT""], ""remark"": []}}",2,,"Fe2O3, Nb2O5",,10.1016/S0925-4005(99)00051-9,1999,,FALSE
Nb-Hg-O,mp-13803,[22226],Nb2Hg2O7,0.003522947,Fd-3m,y,y,773,0,vacuum,{},{},1,,"Nb2O5, HgO",,10.1021/ic50067a003,1968,,FALSE
Nb-In-O,mp-9595,[100695],NbInO4,0,P2/c,y,y,1373,AP,,{},{},1,,"In2O3, Nb2O5",,10.1016/S0009-2614(00)01265-3,2000,,FALSE
Nb-Ni-O,mp-646749,"[60758, 246598]",Nb2Ni4O9,0.006415005,Pbcn,y,y,1723,,O2,"{""step1"": {""grind method"": [""agate mortar""], ""wet/dry"": [], ""liquid"": [""acetone""]}}","{""step1"": {""cool rate"": [{""value"": ""120"", ""unit"": ""C/h""}], ""cool time"": [], ""cool medium"": [], ""cool type"": [], ""end temperature"": [""RT""], ""remark"": []}}",1,,"NiO, Nb2O5",,10.1103/PhysRevB.52.9595,1995,,FALSE
Nb-Ni-O,mp-651075,[60102],Nb2Ni4O9,0.008077231,Fdd2,y,y,1653,AP,,{},{},2,,"NiC2O4·2H2O, Nb2O5",,10.1002/zaac.19855250615,1985,other phase of mp-646749,TRUE
Nb-Ni-O,mp-22198,"[37212, 15853]",Nb2NiO6,0,Pbcn,y,y,1573,AP,,"{""step1"": {""grind method"": [""ball milling""], ""wet/dry"": [], ""liquid"": []}}",{},1,,"NiO, Nb2O5",,10.1039/D0TC03698F,2020,,FALSE
Nb-Ni-O,mp-541419,[74998],Nb6Ni6O,1.214505924,Fd-3m,n,n,,,,{},{},,,"NiO, Nb",arc melting,10.1016/0925-8388(94)90079-5,1994,,FALSE
Nb-Pb-O,mp-558608,"[24855, 166552]",Nb2PbO6,0.00879066,R3m,y,?,,,,{},{},,,,,10.1021/ic5012378,2014,old refinement of mp-1192537,FALSE
Nb-Pb-O,mp-1192537,[238256],Nb2PbO6,0.000872647,R3,y,y,1123,,,"{""step1"": {""grind method"": [""pestle and mortar""], ""wet/dry"": [], ""liquid"": []}}",{},1,,"PbO, Nb2O5",,10.1021/ic5012378,2014,,FALSE
Nb-Pb-O,mp-1192336,[238257],Nb2PbO6,0.000632778,R-3,y,?,,,,{},{},,,,,10.1021/ic5012378,2014,other refinement of mp-1192537,FALSE
Nb-Pt-O,mp-17525,[36277],Nb5Pt3O,0.021453598,P6_3/mcm,y,y,1673,,Ar,{},{},2,,"Nb, Pt, Nb2O5",,10.1016/0022-5088(80)90290-8,1980,,FALSE
Nb-Sb-O,mp-3612,"[40013, 20345, 40015, 40014]",NbSbO4,0.000286332,Pnna,y,y,,,,{},{},,,,,"Kristallografiya 26, 341 (1981)",1981,high temperature phase of mp-3491; from abstract,FALSE
Nb-Sb-O,mp-3491,"[40011, 40012, 20344]",NbSbO4,0,Pna2_1,y,y,1173,,Ar,"{""step1"": {""grind method"": [""ball milling""], ""wet/dry"": [], ""liquid"": [""ethanol""]}}",{},1,,"Sb2O3, Nb2O5",,10.1016/j.ijhydene.2012.08.123,2012,excess Sb2O3,FALSE
Nb-Se-O,mp-29193,[85668],Nb2Se4O13,0,Pc,y,y,673,0,vacuum,{},"{""step1"": {""cool rate"": [{""value"": ""6"", ""unit"": ""C/h""}], ""cool time"": [], ""cool medium"": [], ""cool type"": [], ""end temperature"": [{""value"": ""300"", ""unit"": ""C""}], ""remark"": []}, ""step2"": {""cool rate"": [], ""cool time"": [], ""cool medium"": [], ""cool type"": [""quench""], ""end temperature"": [""RT""], ""remark"": []}}",1,,"SeO2, Nb2O5",,10.1021/cm970633l,1998,,FALSE
Nb-Sn-O,mp-556524,[163817],Nb2Sn2O7,0.086566327,Fd-3m,?,?,,,,{},{},,,,,,,,N/A
Nb-Sn-O,mp-3324,"[202827, 163815]",Nb2SnO6,0,C2/c,y,y,1173,0,vacuum,"{""step1"": {""grind method"": [""agate mortar""], ""wet/dry"": [], ""liquid"": []}}",{},1,,"SnO, Nb2O5",,10.1006/jssc.2000.9005,2001,ICSD 163815 not found,FALSE
Nb-Te-O,mp-27322,[10034],Nb2Te3O11,0,P2_12_12,y,y,1023,,,{},{},1,,"TeO2, Nb2O5",,10.1016/0022-4596(79)90168-3,1979,,FALSE
Nb-Te-O,mp-505685,[90371],Nb2Te4O13,0.00598326,P-1,y,y,903,,,{},{},1,,"TeO2, Nb2O5",,10.1039/A900788A,1999,,FALSE
Nb-Tl-O,mp-33658,[79391],Nb2Tl2O7,0.028532571,Fd-3m,y,y,823,,vacuum;inert gas,{},{},2,,"Tl2CO3, Nb2O5",,10.1006/jssc.1995.1087,1995,,FALSE
Nb-W-O,mp-1198790,[23799],Nb12WO33,0.006562798,C2,y,y,1623,,,"{""step1"": {""grind method"": [""pestle and mortar""], ""wet/dry"": [], ""liquid"": []}}",{},1,,"Nb2O5, WO3",,10.1107/S0365110X65002712,1965,,FALSE
Nb-Zn-O,mp-18575,[66147],Nb2Zn3O8,0.022800678,C2/c,y,y,1473,AP,,"{""step1"": {""grind method"": [""mixed""], ""wet/dry"": [], ""liquid"": [""aceonte""]}}",{},1,,"Nb2O5, ZnO",,10.1016/j.ceramint.2008.11.029,2009,,FALSE
Nb-Zn-O,mp-17808,[98563],Nb2Zn4O9,0.047342647,P-3c1,y,y,1973,9,,{},{},1,,"Nb2O5, ZnO",,10.1016/S1293-2558(03)00024-4,2003,inhomogeneous,FALSE
Nb-Zn-O,mp-17177,[36290],Nb2ZnO6,0,Pbcn,y,y,1423,AP,,"{""step1"": {""grind method"": [""ball milling""], ""wet/dry"": [], ""liquid"": [""water""]}}",{},2,,"Nb2O5, ZnO",,10.1016/S0025-5408(97)00034-2,1997,,FALSE
Nd-Al-O,mp-561084,[249016],Nd4Al2O9,0,P2_1/c,y,y,1993,,Ar,"{""step1"": {""grind method"": [""agate mortar""], ""wet/dry"": [], ""liquid"": [""alcohol""]}}",{},1,,"Nd2O3, Al2O3",,10.1007/s11669-016-0468-9,2016,,FALSE
Nd-Al-O,mp-5899,"[10333, 90578, 35444, 90576, 90577, 249018, 90572, 90575, 90573, 90574]",NdAlO3,0,R-3c,y,y,1623,AP,,{},{},4,,"Al(NO3)3·9H2O, Nd(Ac)3",,10.1088/0953-8984/12/4/301,2000,,FALSE
Nd-Al-O,mp-14254,[35550],NdAlO3,0.027491123,Pm-3m,y,?,,,,{},{},,,,,10.1107/S0365110X56002965,1956,might be old refinement of mp-5899,FALSE
Nd-As-O,mp-555063,[415762],Nd2As4O9,0,P-1,n,n,,,,{},{},,,"NaCl, As2O3, Nd2O3",flux,10.1515/znb-2005-1201,2005,,FALSE
Nd-As-O,mp-1095216,[430620],NdAsO4,0.017573357,I4_1/a,y,y,,,,{},{},,,,,10.1515/znb-2015-0210,2016,high temperature/pressure phase of mp-556843,FALSE
Nd-As-O,mp-556843,[155918],NdAsO4,0.02196483,P2_1/c,y,y,973,,"vacuum,air",{},{},4,,"As2O5, Nd2O3",,10.1002/zaac.200400544,2005,,TRUE
Nd-Au-O,mp-3374,"[92487, 83390]",Nd4Au2O9,0,Pbcn,y,y,833,0.415,O2,{},{},1,,"Au2O3·xH2O, Nd2O3, KOH",,10.1002/1521-3749(200010)626:10<2178::AID-ZAAC2178>3.0.CO;2-%23,2000,ICSD 92487 doi not working; KOH as mineralizer,TRUE
Nd-Bi-O,mp-973451,"[422646, 423917]",Nd2BiO2,0,I4/mmm,y,y,1770,,,{},"{""step1"": {""cool rate"": [{""value"": ""50"", ""unit"": ""C/h""}], ""cool time"": [], ""cool medium"": [], ""cool type"": [], ""end temperature"": [""RT""], ""remark"": []}}",2,,"NdBi, Re2O3",,10.1002/zaac.201100529,2012,,FALSE
Nd-Co-O,mp-562894,"[91099, 91100]",Nd4Co3O10,0.01623059,P2_1/c,y,y,1273,AP,,{},{},1,,"Nd2O3, Co3O4",,10.1016/S0925-8388(98)00004-8,1998,,FALSE
Nd-Co-O,mp-20031,[28923],NdCoO3,0.165071174,Pm-3m,y,?,,,,{},{},,,,,10.1021/ja01633a031,1954,might be old refinement of mp-22599,FALSE
Nd-Co-O,mp-22599,"[164824, 164823, 153433, 164906, 153431, 153432, 164821, 153434, 164822, 82078]",NdCoO3,0,Pnma,y,y,1473,AP,,{},{},1,,"Nd2O3, Co2O3",,10.1103/PhysRevB.79.134103,2009,,FALSE
Nd-Cr-O,mp-19269,"[156328, 84995, 156329, 156325, 156321, 251096, 28488, 79349, 156319, 156320, 80332, 9984, 156324, 156322, 156327, 251095, 82073, 84769, 156326, 156323, 38022]",NdCrO3,0,Pnma,y,y,1273,AP,,"{""step1"": {""grind method"": [""agate mortar""], ""wet/dry"": [], ""liquid"": [""acetone""]}}",{},1,,"Nd2O3, Cr2O3",,10.1016/j.jallcom.2006.06.064,2007,,FALSE
Nd-Cr-O,mp-19062,[28933],NdCrO3,0.145810947,Pm-3m,y,?,,,,{},{},,,,,10.1016/j.jallcom.2006.06.064,2007,old refinement of mp-19269,FALSE
Nd-Cr-O,mp-19126,"[90461, 96405, 93786, 26979]",NdCrO4,0,I4_1/amd,y,y,853,,O2,{},{},3,,"Nd(NO3)3·6H2O, Cr(NO3)3·9H2O",,10.1016/S0925-8388(00)01079-3,2000,,FALSE
Nd-Cr-O,mp-1203182,[74549],NdCrO5,0.068365311,P2_1/c,?,?,,,,{},{},,,,,,,ICSD 74549 contain hydrogen,N/A
Nd-Cu-O,mp-662567,[78879],Nd12Cu6O25,0.064129107,C2/m,y,y,1773,4,,{},"{""step1"": {""cool rate"": [], ""cool time"": [], ""cool medium"": [], ""cool type"": [""quench""], ""end temperature"": [""RT""], ""remark"": []}}",3,,"Nd2O3, CuO, KO2",,10.1002/zaac.19966220807,1996,,TRUE
Nd-Cu-O,mp-21025,[79871],Nd2Cu2O5,0.068867685,Pbam,y,n,,,,{},{},,,"Nd2O3, CuO, HNO3, H2O, NaOH",coprecipitation,10.1021/ic00112a020,1995,other phase of mp-667803,FALSE
Nd-Cu-O,mp-667803,[80030],Nd2Cu2O5,0.077820875,C2/c,y,y,1283,AP,,"{""step1"": {""grind method"": [""agate mortar""], ""wet/dry"": [], ""liquid"": [""acetone""]}}","{""step1"": {""cool rate"": [], ""cool time"": [], ""cool medium"": [], ""cool type"": [""quench""], ""end temperature"": [""RT""], ""remark"": []}}",1,,"Nd2O3, CuO",,10.1039/JM9950500765,1995,,FALSE
Nd-Cu-O,mp-15742,[86754],Nd2CuO4,0.075870463,Cmce,y,y,,,,{},{},,,,,10.1039/A805886E,1998,high pressure phase of mp-4158,FALSE
Nd-Cu-O,mp-4158,"[261376, 203228, 160629, 261375, 69479, 186590, 4203, 75830, 75825, 202885, 203229, 71181, 82067, 75828, 69886, 75826, 75829, 75824, 75827, 69482, 86752]",Nd2CuO4,0.000939283,I4/mmm,y,y,1223,AP,,{},{},1,,"CuO, Nd2O3",,10.1039/A805886E,1998,,FALSE
Nd-Cu-O,mp-21376,[86753],Nd2CuO4,0.101781962,I4/mmm,y,y,,,,{},{},,,,,10.1039/A805886E,1998,high pressure phase of mp-4158,FALSE
Nd-Cu-O,mp-556595,[86841],Nd4Cu2O7,0.043288032,C2/m,n,n,,,,{},{},1,,Nd2CuO4,reduction,10.1006/jssc.1997.7667,1998,,FALSE
Nd-Cu-O,mp-4886,"[83052, 18104]",NdCuO2,0,R-3m,y,y,1173,0,vacuum,{},{},1,,"Cu2O, Nd2O3",,10.1103/PhysRevB.56.3457,1997,,FALSE
Nd-Fe-O,mp-1201849,"[422691, 260556]",Nd3Fe5O12,0,Ia-3d,n,n,,,,{},{},,,"Fe (NO3)3·9H2O, Nd(NO3)3·6H2O, KOH",hydrothermal,10.1016/j.jssc.2011.03.010,2011,,FALSE
Nd-Fe-O,mp-1186277,[421427],Nd3FeO6,0.197537575,Cmc2_1,n,n,,,,{},{},,,"Fe2O3, Nb2O5, KOH, Sr(OH)2",from melt,10.1016/j.solidstatesciences.2010.03.010,2010,,FALSE
Nd-Fe-O,mp-20407,"[153441, 84774, 153442, 189726, 280090, 27275, 156444]",NdFeO3,0.128992087,Pnma,y,y,1573,,O2,"{""step1"": {""grind method"": [""mixed""], ""wet/dry"": [], ""liquid"": [""acetone""]}}",{},2,,"Nd2O3, Fe2O3",,10.1006/jssc.1997.7355,1997,,FALSE
Nd-Ga-O,mp-15239,[84872],Nd3Ga5O12,0,Ia-3d,y,y,1273,AP,,{},{},1,,"Nd2O3, Ga2O3",,10.1016/0022-0248(94)90748-X,1994,,FALSE
Nd-Ga-O,mp-11773,"[420731, 99490]",Nd3GaO6,0,Cmc2_1,y,y,1673,AP,,{},"{""step1"": {""cool rate"": [], ""cool time"": [], ""cool medium"": [""air""], ""cool type"": [""quench""], ""end temperature"": [""RT""], ""remark"": []}}",3,,"Nd2O3, Ga2O3",,10.1016/j.jssc.2003.12.024,2004,,FALSE
Nd-Ga-O,mp-559770,[54684],Nd4Ga2O9,0.001829858,P2_1/c,y,y,1673,AP,,{},"{""step1"": {""cool rate"": [], ""cool time"": [], ""cool medium"": [""air""], ""cool type"": [""quench""], ""end temperature"": [""RT""], ""remark"": []}}",3,,"Nd2O3, Ga2O3",,10.1016/j.jallcom.2004.04.072,2004,,FALSE
Nd-Ga-O,mp-9834,[76050],NdGaO3,1.478921816,Pm-3m,y,?,,,,{},{},,,,,,,might be old refinement of mp-3196,N/A
Nd-Ga-O,mp-3196,"[196514, 90606, 160263, 54708, 83348, 90202, 160257, 90203, 98412, 79633, 246691, 160259, 160262, 160260, 160261, 160258, 160264]",NdGaO3,0.03354062,Pnma,y,y,1673,,,"{""step1"": {""grind method"": [""agate mortar""], ""wet/dry"": [], ""liquid"": [""acetone""]}}",{},2,,"Nd2O3, Ga2O3",,10.1016/0025-5408(74)90134-2,1974,,FALSE
Nd-Ge-O,mp-581345,[37000],Nd2Ge2O7,0,P-1,y,y,1473,AP,,"{""step1"": {""grind method"": [""agate mortar""], ""wet/dry"": [], ""liquid"": []}}",{},3,,"Nd2O3, GeO2",,10.1134/S1063783418030071,2018,excess GeO2,FALSE
Nd-Ge-O,mp-1205383,[63624],Nd2GeO5,0,P2_1/c,y,y,1573,,,"{""step1"": {""grind method"": [""agate mortar""], ""wet/dry"": [], ""liquid"": []}}",{},1,,"Nd2O3, GeO2",,10.1016/j.jssc.2008.06.029,2008,,FALSE
Nd-Hf-O,mp-1190845,[236210],Nd2Hf2O7,0,Fd-3m,y,y,,,,{},{},,,,,10.1016/j.solidstatesciences.2012.08.003,2012,"modelling of cubic Nd2Hf2O7 pyrochlore, which can be synthesized via solid state reaction: 10.1016/j.jssc.2006.03.036",FALSE
Nd-Hg-O,mp-11691,[41121],Nd2HgO4,0,C2/m,y,y,823,,,{},{},1,,"HgO, Nd2O3",,10.1016/0022-4596(91)90293-Q,1991,,FALSE
Nd-Ir-O,mp-1190299,[239644],Nd2Ir2O7,0,Fd-3m,y,y,1473,0,vacuum,{},{},2,,"Nd2O3, IrO2",,10.1103/PhysRevB.90.235110,2014,,FALSE
Nd-Ir-O,mp-9559,"[166194, 86474]",Nd3IrO7,0,Cmcm,y,y,1523,,O2,{},"{""step1"": {""cool rate"": [{""value"": ""30"", ""unit"": ""C/h""}], ""cool time"": [], ""cool medium"": [], ""cool type"": [], ""end temperature"": [""RT""], ""remark"": []}}",1,,"Nd2O3, Ir",,10.1016/j.jallcom.2008.10.044,2009,,FALSE
Nd-Mn-O,mp-19393,"[84352, 97043, 91768, 66704, 84670]",NdMn2O5,0,Pbam,y,y,1323,AP,,{},{},1,,"Nd2O3, Mn2O3",,10.1134/S002016851502017X,2015,,FALSE
Nd-Mn-O,mp-1189476,"[161925, 161926]",NdMnO3,0,P2_1/c,y,?,,,,{},{},,,,,10.1103/PhysRevB.77.214428,2008,off-stoichimetric of mp-20852,FALSE
Nd-Mn-O,mp-20852,"[163728, 15719, 247143, 95490, 163724, 163726]",NdMnO3,0.287179044,Pnma,y,y,1673,AP,,{},{},1,,"Nd2O3, Mn2O3",,10.1134/S002016851502017X,2015,,FALSE
Nd-Mo-O,mp-28631,[68621],NdMo8O14,0.306559318,Aea2,y,y,1673,,Ar,{},{},1,,"Nd2O3, Mo, MoO3",,10.1016/j.jallcom.2009.09.136,2010,,FALSE
Nd-Mo-O,mp-558827,[50936],NdMo6O12,0.286171945,I4/m,n,n,,,,{},{},,,"Nd2O3, MoO3, Rb2MoO4",electrolysis,10.1006/jssc.1997.7662,1998,,FALSE
Nd-Mo-O,mp-1202578,[402793],Nd16Mo21O56,0.162383239,P2_1/c,y,y,1873,,Ar,{},"{""step1"": {""cool rate"": [{""value"": ""100"", ""unit"": ""C/h""}], ""cool time"": [], ""cool medium"": [], ""cool type"": [], ""end temperature"": [{""value"": ""1100"", ""unit"": ""C""}], ""remark"": []}, ""step2"": {""cool rate"": [], ""cool time"": [], ""cool medium"": [], ""cool type"": [""furnace cool""], ""end temperature"": [""RT""], ""remark"": []}}",1,,"Nd2O3, Mo, MoO3",,10.1021/ic981234a,1999,,FALSE
Nd-Mo-O,mp-33803,[291030],Nd2Mo2O7,0,Fd-3m,y,y,1673,,CO/CO2,{},{},1,,"Nd2O3, MoO2",,10.1016/0022-4596(87)90316-1,1987,,FALSE
Nd-Mo-O,mp-16678,[413028],Nd2Mo4O15,0,P-1,y,y,1023,AP,,{},{},1,,"Nd2O3, MoO3",,10.1016/j.jssc.2006.03.023,2006,alpha phase,FALSE
Nd-Mo-O,mp-1196969,[261126],Nd2Mo4O15,0.013176096,P-1,y,n,,,,{},{},,,"K2CO3, Nd2O3, MoO3",flux,10.1107/S1600536810048609,2010,beta phase; other phase of mp-16678,FALSE
Nd-Mo-O,mp-18494,[68227],Nd2MoO6,0,I4_1/acd,y,y,1523,AP,,"{""step1"": {""grind method"": [""agate mortar""], ""wet/dry"": [], ""liquid"": []}}","{""step1"": {""cool rate"": [{""value"": ""300"", ""unit"": ""C/h""}], ""cool time"": [], ""cool medium"": [], ""cool type"": [], ""end temperature"": [""RT""], ""remark"": []}}",2,,"Nd2O3, MoO3",,10.1016/j.jallcom.2019.06.378,2019,,FALSE
Nd-Mo-O,mp-557299,[153052],Nd3MoO7,0.012895488,P2_12_12_1,y,y,1473,0,vacuum,"{""step1"": {""grind method"": [""agate mortar""], ""wet/dry"": [], ""liquid"": []}}",{},1,,"Nd2O3, MoO2, MoO3",,10.1016/j.jssc.2004.10.013,2005,,FALSE
Nd-Mo-O,mp-700146,[91128],Nd5Mo32O54,0.230748786,P2_1/c,y,y,1873,,Ar,{},"{""step1"": {""cool rate"": [{""value"": ""100"", ""unit"": ""C/h""}], ""cool time"": [], ""cool medium"": [], ""cool type"": [], ""end temperature"": [{""value"": ""1100"", ""unit"": ""C""}], ""remark"": []}, ""step2"": {""cool rate"": [], ""cool time"": [], ""cool medium"": [], ""cool type"": [""furnace cool""], ""end temperature"": [""RT""], ""remark"": []}}",1,,"Nd2O3, Mo, MoO3",,10.1006/jssc.2000.8697,2000,,FALSE
Nd-Mo-O,mp-558671,[10197],Nd5Mo3O16,0.024926436,Pn-3n,y,y,1323,0,vacuum,{},{},2,,"Nd2O3, MoO2, MoO3",,10.1021/cm00002a017,1989,,FALSE
Nd-Mo-O,mp-558785,[172811],Nd6Mo10O39,0.005626123,C2/c,n,n,,,,{},{},1,,Nd2Mo4O15,decomposition,10.1016/j.jssc.2006.03.023,2006,,FALSE
Nd-Mo-O,mp-16672,[281371],NdMo5O8,0.378387082,P2_1/c,y,y,1973,,Ar,{},"{""step1"": {""cool rate"": [{""value"": ""50"", ""unit"": ""C/h""}], ""cool time"": [], ""cool medium"": [], ""cool type"": [], ""end temperature"": [{""value"": ""1373"", ""unit"": ""K""}], ""remark"": []}, ""step2"": {""cool rate"": [], ""cool time"": [], ""cool medium"": [], ""cool type"": [""furnace cool""], ""end temperature"": [""RT""], ""remark"": []}}",1,y,"Nd2O3, Mo, MoO3",,10.1107/S0108768103011194,2003,,FALSE
Nd-Nb-O,mp-557763,"[261878, 261876, 261877, 261874, 261875, 246383]",Nd3NbO7,0,Pnma,y,y,1773,AP,,"{""step1"": {""grind method"": [""wet ball milling""], ""wet/dry"": [""wet""], ""liquid"": []}}",{},1,,"Nd2O3, Nb2O5",,10.1016/j.jssc.2011.06.017,2011,,FALSE
Nd-Nb-O,mp-3727,"[261881, 261879, 109060, 261880, 67737, 165065, 10057]",Nd3NbO7,0.01340353,Cmcm,y,y,,,,{},{},,,,,10.1016/j.jssc.2011.06.017,2011,high temperature phase of mp-557763,FALSE
Nd-Nb-O,mp-3901,"[73391, 246956, 246955, 100836, 10124, 37243]",NdNbO4,0,C2/c,y,y,1553,AP,,"{""step1"": {""grind method"": [""ball milling""], ""wet/dry"": [], ""liquid"": [""isopropanol""]}}",{},2,,"Nd2O3, Nb2O5",,10.1111/jace.16290,2018,,FALSE
Nd-Ni-O,mp-18737,"[66060, 63407, 14113, 189373, 66059]",Nd2NiO4,0.162594631,Cmce,y,y,,,,{},{},1,,"NiO, Nd2O3",,10.1209/0295-5075/11/3/013,1990,,FALSE
Nd-Ni-O,mp-19191,"[174038, 71137, 189372, 248651]",Nd2NiO4,0.322470382,I4/mmm,y,y,,,,{},{},,,,,10.1143/JPSJ.33.574,1972,high temperature phase of mp-18737,FALSE
Nd-Ni-O,mp-505052,"[248653, 248652, 66061]",Nd2NiO4,0.070291985,P4_2/ncm,y,y,,,,{},{},,,,,10.1209/0295-5075/11/3/013,1990,low temperature phase of mp-18737,FALSE
Nd-Ni-O,mp-555135,[91101],Nd4Ni3O10,0.053038902,P2_1/c,y,y,1373,0.0001,O2,"{""step1"": {""grind method"": [""agate mortar""], ""wet/dry"": [], ""liquid"": []}}",{},2,,"Nd2O3, NiO",,arxiv.org/abs/2006.10988,2020,,FALSE
Nd-Ni-O,mp-18738,"[51097, 73699, 173373]",Nd4Ni3O8,0.282922171,I4/mmm,n,n,,,,{},{},,,Nd4Ni3O10,reduction,10.1016/j.physc.2013.02.002,2013,,FALSE
Nd-Ni-O,mp-31063,[98585],NdNiO2,0.430801472,P4/mmm,n,n,,,,{},{},,,"NdNiO3, CaH2",reduction,10.1103/PhysRevMaterials.4.084409,2020,,FALSE
Nd-Ni-O,mp-22106,"[155746, 67725, 164825, 67724, 416213, 78319, 164562, 155747, 67723, 69788, 155748, 67722, 24875, 416212]",NdNiO3,0,Pnma,y,y,1273,0.02,O2,{},{},2,,"Nd2O3, NiO",,10.1016/0022-4596(91)90077-U,1991,,FALSE
Nd-Os-O,mp-17666,[59755],Nd3OsO7,0.000322035,Cmcm,y,y,1223,,"O2,air",{},{},2,,"Nd2O3, Os",,10.1016/S0022-4596(02)00057-9,2002,,FALSE
Nd-Os-O,mp-541640,[200870],Nd4Os6O19,0,I23,n,n,,,,{},{},,,"Nd, Os, NaClOs, KCl",flux,10.1016/0022-5088(81)90182-X,1981,,TRUE
Nd-Os-O,mp-621994,[200690],NdOsO4,0,Pna2_1,y,y,1173,0,vacuum,{},"{""step1"": {""cool rate"": [], ""cool time"": [], ""cool medium"": [], ""cool type"": [""quench""], ""end temperature"": [""RT""], ""remark"": []}}",1,,"Nd2O3, Os, KClO3",,10.1016/0022-1902(80)80327-7,1980,inhomogeneous,FALSE
Nd-Pd-O,mp-15051,[78844],NdPd2O4,0,I4_1/a,y,y,1125,2,inert gas,{},{},1,,"Nd2O3, PdO, KClO3",,10.1002/zaac.19966220617,1996,,TRUE
Nd-Pd-O,mp-29791,[88671],Nd4PdO7,0.017814042,P-1,y,y,1400,,O2,{},{},2,,"Nd2O3, Pd",,10.1361/105497199770340545,1999,,FALSE
Nd-Pt-O,mp-9765,[402456],Nd2Pt2O7,0,Fd-3m,y,y,1473,4,,{},{},1,,"Nd2O3, PtO2",,10.1021/ic50070a017,1968,,FALSE
Nd-Re-O,mp-17451,[96411],Nd3ReO7,0.060471038,Cmcm,y,y,1273,0,vacuum,"{""step1"": {""grind method"": [""agate mortar""], ""wet/dry"": [], ""liquid"": []}}","{""step1"": {""cool rate"": [], ""cool time"": [], ""cool medium"": [], ""cool type"": [""furnace cool""], ""end temperature"": [""RT""], ""remark"": []}}",3,,"Nd2O3, ReO3",,10.1016/S0022-4596(02)00210-4,2003,,FALSE
Nd-Re-O,mp-13758,[15042],Nd4Re2O11,0,P4_2/n,y,y,1573,,,{},{},1,,"ReO2, Nd2O3",,10.3891/acta.chem.scand.24-3406,1970,,FALSE
Nd-Rh-O,mp-4582,"[188151, 172355, 172349]",NdRhO3,0,Pnma,y,y,1300,6,,{},"{""step1"": {""cool rate"": [], ""cool time"": [], ""cool medium"": [], ""cool type"": [""quench""], ""end temperature"": [""RT""], ""remark"": []}}",1,,"Rh2O3, Lu2O3",,10.1016/j.jssc.2013.01.035,2013,,FALSE
Nd-Ru-O,mp-19930,"[195798, 195799, 195796, 195795, 195797, 195801, 195800, 82304, 78133, 161572, 79327]",Nd2Ru2O7,0.006761092,Fd-3m,y,y,1423,AP,,{},{},2,,"Nd2O3, RuO2",,10.1039/C5CP03340C,2015,,FALSE
Nd-Ru-O,mp-17753,"[63084, 190762]",Nd3RuO7,0,Cmcm,y,y,1473,AP,,{},{},1,,"Nd2O3, RuO2",,10.1088/0953-8984/13/48/308,2001,,FALSE
Nd-Sb-O,mp-3782,"[67355, 67021]",Nd3Sb5O12,0,I-43m,y,y,963,0,vacuum,{},"{""step1"": {""cool rate"": [], ""cool time"": [], ""cool medium"": [], ""cool type"": [""quench""], ""end temperature"": [""RT""], ""remark"": []}}",1,,"Sb2O3, Nd2O3",,10.1016/0022-5088(89)90470-0,1989,,FALSE
Nd-Sb-O,mp-754269,[188502],Nd3SbO7,0.00964781,Cmcm,y,?,,,,{},{},,,,,10.1016/j.jssc.2013.05.001,2013,other phase of mp-769366; minority phase,FALSE
Nd-Sb-O,mp-769366,[188503],Nd3SbO7,0,Cmcm,y,y,1773,AP,,"{""step1"": {""grind method"": [""pestle and mortar""], ""wet/dry"": [], ""liquid"": []}}",{},1,,"Sb2O5, Nd2O3",,10.1016/j.jssc.2013.05.001,2013,,FALSE
Nd-Sb-O,mp-13195,[245048],NdSbO4,0,P2_1/c,y,y,1073,0,vacuum,"{""step1"": {""grind method"": [""ball milling""], ""wet/dry"": [], ""liquid"": []}}",{},3,,"Sb2O5, Nd2O3",,10.1002/zaac.200600249,2006,excess Sb2O5,TRUE
Nd-Sc-O,mp-31117,[99540],NdScO3,0,Pnma,y,y,1748,AP,,"{""step1"": {""grind method"": [""agate mortar""], ""wet/dry"": [], ""liquid"": [""acetone""]}}",{},2,,"Nd2O3, Sc2O3",,10.1016/j.jssc.2004.02.025,2004,inhomogeneous,FALSE
Nd-Se-O,mp-1198525,[413487],NdSe3O12,0.055512529,P6_3/m,?,?,,,,{},{},,,,,,,ICSD 413487 contain hydrogen,N/A
Nd-Se-O,mp-1202414,[424093],Nd10Se14O,0.005979264,I4_1/acd,n,n,,,,{},{},,,"Nd, Se, SeO2",flux,10.3390/cryst2031136,2012,,FALSE
Nd-Se-O,mp-1200225,[413943],Nd2Se3O12,0.184910896,C2/c,?,?,,,,{},{},,,,,,,ICSD 413943 contain hydrogen,N/A
Nd-Se-O,mp-13971,[25806],Nd2SeO2,0,P-3m1,n,n,,,,{},{},,,"Nd2O3, H2Se",solid-gas reaction,10.1107/S0365110X60000339,1960,,FALSE
Nd-Se-O,mp-553278,[419129],Nd4Se3O4,0,Amm2,y,y,1023,0,vacuum,{},"{""step1"": {""cool rate"": [{""value"": ""5"", ""unit"": ""C/h""}], ""cool time"": [], ""cool medium"": [], ""cool type"": [], ""end temperature"": [""RT""], ""remark"": []}}",1,,"SeO2, Nd, Se",,10.1021/ic800233c,2008,,FALSE
Nd-Sn-O,mp-17114,[82958],Nd2Sn2O7,0,Fd-3m,y,y,1673,AP,,{},{},1,,"Nd2O3, SnO2",,10.1143/JPSJ.71.1576,2002,,FALSE
Nd-Ta-O,mp-1192039,[55658],Nd3TaO7,0.005050335,Cmcm,y,y,,,,{},{},,,,,10.1088/0953-8984/16/23/025,2004,high temperature phase of mp-31417,FALSE
Nd-Ta-O,mp-31417,[55659],Nd3TaO7,0,Cmcm,y,y,1873,AP,,{},{},1,,"Ta2O5, Nd2O3",,10.1088/0953-8984/16/23/025,2004,,FALSE
Nd-Ta-O,mp-28653,[66284],NdTa3O9,0,P2_1/m,?,?,,,,{},{},,,,,,,"might be other refinement or phase of orthorhombic NdTa3O9, which can be synthesized via solid state synthesis 10.1023/A:1011360418213",N/A
Nd-Ta-O,mp-14676,[66010],NdTa7O19,0.001034355,P-6c2,n,n,,,,{},{},,,,chemical transport reaction,10.1002/zaac.19905880106,1990,,TRUE
Nd-Ta-O,mp-3203,"[415430, 69379, 62318]",NdTaO4,0,P2/c,y,y,1523,AP,,"{""step1"": {""grind method"": [""ball milling""], ""wet/dry"": [], ""liquid"": []}, ""step2"": {""grind method"": [""milling""], ""wet/dry"": [], ""liquid"": [""Freon-TF solvent""]}}",{},2,,"Nd2O3, Ta2O3",,10.1149/1.2119609,1983,M'-type,FALSE
Nd-Ta-O,mp-4718,"[37244, 79498, 16370, 153359]",NdTaO4,0.004244465,C2/c,y,y,,,,{},{},,,,,10.1016/0022-4596(80)90489-2,1980,"M-type; other phase of mp-3203, which can be synthesized via solid state synthesis",FALSE
Nd-Ta-O,mp-18433,[90451],NdTaO4,0.015304225,P2_1/c,y,y,,,,{},{},,,,,10.1016/S0925-8388(00)01043-4,2000,high temperature/pressure phase of mp-4718,FALSE
Nd-Tc-O,mp-1191821,[236758],Nd2Tc2O7,0.033055422,Fd-3m,y,y,1423,0,vacuum,"{""step1"": {""grind method"": [""agate mortar""], ""wet/dry"": [], ""liquid"": [""ethanol""]}}",{},1,,"Nd2O3,  TcO2",,10.1016/j.proche.2012.10.095,2012,,FALSE
Nd-Te-O,mp-5121,"[413654, 68878]",Nd2Te4O11,0,C2/c,y,y,993,AP,,{},{},3,,"Nd2O3, TeO3",,10.1016/S0022-4596(05)80065-9,1990,,FALSE
Nd-Te-O,mp-5459,"[22250, 89560]",Nd2TeO2,0,I4/mmm,y,y,1023,0,vacuum,{},{},1,,"TeO2, Nd2O3",,10.1002/(SICI)1521-3749(199911)625:11<1833::AID-ZAAC1833>3.0.CO;2-8,1999,from abstract,FALSE
Nd-Te-O,mp-31318,[409802],Nd2TeO6,0,P2_12_12_1,y,y,1073,0,vacuum,{},"{""step1"": {""cool rate"": [{""value"": ""5"", ""unit"": ""C/h""}], ""cool time"": [], ""cool medium"": [], ""cool type"": [], ""end temperature"": [""RT""], ""remark"": []}}",1,y,"Nd2O3, TeO3",,10.1524/ncrs.2004.219.14.391,2004,,FALSE
Nd-Ti-O,mp-12193,"[4133, 153232, 188658]",Nd2Ti2O7,0,P2_1,y,y,1773,AP,,{},"{""step1"": {""cool rate"": [{""value"": ""3000"", ""unit"": ""C/h""}], ""cool time"": [], ""cool medium"": [], ""cool type"": [], ""end temperature"": [""RT""], ""remark"": []}}",1,,"Nd2O3, TiO2",,10.1016/j.jssc.2004.12.030,2005,,FALSE
Nd-Ti-O,mp-555785,[164026],Nd2Ti2O7,0.040158393,Fd-3m,y,?,,,,{},{},,,,,10.1557/jmr.2009.0152,2009,modelling of cubic perovskite Nd2Ti2O7,FALSE
Nd-Ti-O,mp-654139,[71607],Nd2Ti4O11,0,C2/c,?,?,,,,{},{},,,,,10.1016/j.jallcom.2012.08.112,2013,other refinement of mp-557587,FALSE
Nd-Ti-O,mp-17904,"[195209, 262619, 2898, 247560]",Nd2TiO5,0,Pnma,y,y,1573,,,"{""step1"": {""grind method"": [""agate mortar""], ""wet/dry"": [], ""liquid"": []}}",{},1,,"Nd2O3, TiO2",,10.1016/j.jssc.2011.12.033,2012,,FALSE
Nd-Ti-O,mp-582794,[73842],Nd3Ti4O12,0.00204353,Pnma,n,n,,,,{},{},,,"Nd2O3, TiO2, Ti2O3, Bi2O3",flux,10.1006/jssc.1993.1198,1993,,FALSE
Nd-Ti-O,mp-557587,[72316],Nd4Ti9O24,0.013873327,Fddd,y,y,1423,AP,,"{""step1"": {""grind method"": [""mixed""], ""wet/dry"": [], ""liquid"": [""ethanol""]}}","{""step1"": {""cool rate"": [], ""cool time"": [], ""cool medium"": [""air""], ""cool type"": [""quench""], ""end temperature"": [""RT""], ""remark"": []}}",1,,"Nd2O3, TiO2",,10.1016/j.jallcom.2012.08.112,2013,,FALSE
Nd-Ti-O,mp-3119,"[82008, 8147, 82011]",NdTiO3,0.042039599,Pnma,y,y,1773,0,vacuum,{},{},1,,"Nd2O3, TiO2",,10.1016/0304-8853(84)90257-9,1984,,FALSE
Nd-V-O,mp-541129,"[185834, 63522]",NdVO3,0.036333406,Pnma,y,y,1473,0,vacuum,{},"{""step1"": {""cool rate"": [], ""cool time"": [], ""cool medium"": [], ""cool type"": [""slow cooling""], ""end temperature"": [""RT""], ""remark"": []}}",1,,"Nd2O3, V2O5",,10.1016/0025-5408(74)90049-X,1974,,FALSE
Nd-V-O,mp-19253,[28928],NdVO3,0.17664539,Pm-3m,y,?,,,,{},{},,,,,10.1021/ja01633a031,1954,might be old refinement of mp-541129,FALSE
Nd-V-O,mp-18812,"[16299, 191450, 15610, 157328, 78077]",NdVO4,0,I4_1/amd,y,y,1373,AP,,{},{},2,,"Nd2O3, V2O5",,10.1016/j.materresbull.2013.10.047,2014,,FALSE
Nd-W-O,mp-17950,[260290],Nd2W3O12,0.025151234,C2/c,y,y,1318,AP,,{},{},1,,"Nd2O3, WO3",,10.1016/0022-3697(69)90380-1,1969,alpha phase,FALSE
Nd-W-O,mp-560076,[241226],Nd2W2O9,0,P2_1/c,y,y,1323,AP,,{},"{""step1"": {""cool rate"": [{""value"": ""300"", ""unit"": ""C/h""}], ""cool time"": [], ""cool medium"": [], ""cool type"": [], ""end temperature"": [""RT""], ""remark"": []}}",2,,"Nd2O3, WO3",,10.1016/j.jssc.2012.07.049,2012,,FALSE
Nd-W-O,mp-18057,[20934],Nd2WO6,0,P2_12_12_1,y,y,,,,{},{},,,,,10.1021/acs.chemmater.0c01405,2020,high temperature phase of mp-18479,FALSE
Nd-W-O,mp-18479,[20105],Nd2WO6,0.055000117,C2/c,y,y,1823,AP,,"{""step1"": {""grind method"": [""ball milling""], ""wet/dry"": [], ""liquid"": [""acetone""]}}",{},3,,"Nd2O3, WO3",,10.2109/jcersj2.15155,2016,,FALSE
Nd-W-O,mp-1193363,[27731],NdWO5,0.166020783,P2_1/c,?,?,,,,{},{},,,,,,,ICSD 27731 contain hydrogen,N/A
Nd-Zr-O,mp-561167,[160164],Nd2Zr2O7,0.366409915,Fd-3m,y,?,,,,{},{},,,,,10.1016/j.jssc.2007.07.007,2007,off-stoichiometric,FALSE
Nd-Zr-O,mp-5977,"[261854, 62793, 62794, 153227, 249974, 154754, 174187, 201277]",Nd2Zr2O7,0,Fd-3m,y,y,1723,AP,,"{""step1"": {""grind method"": [""ball milling""], ""wet/dry"": [], ""liquid"": [""acetone""]}}",{},2,,"Nd2O3, ZrO2",,10.1016/j.jssc.2011.05.054,2011,inhomogeneous; ICSD 154754 not found,FALSE
Ni-Ag-O,mp-19405,"[160582, 160578, 160580, 160579, 290597, 160575, 160581, 416373, 160576, 172559, 160577, 160574, 290598, 172558, 412279]",NiAg2O2,0.066471256,R-3m,y,y,823,0.065,O2,{},{},1,,"Ag2O, NiO, KOH",,10.1002/1521-3773(20020215)41:4<643::AID-ANIE643>3.0.CO;2-U,2002,KOH as mineralizer,FALSE
Ni-Ag-O,mp-557620,[172878],Ni2Ag3O4,0.348183831,P6_3/mmc,y,y,823,0.13,O2,{},"{""step1"": {""cool rate"": [{""value"": ""100"", ""unit"": ""C/h""}], ""cool time"": [], ""cool medium"": [], ""cool type"": [], ""end temperature"": [""RT""], ""remark"": []}}",1,,"Ag2O, AgNiO2, KOH",,10.1016/j.jssc.2006.08.033,2007,KOH as mineralizer,FALSE
Ni-Ag-O,mp-19069,[73974],NiAgO2,0.029880862,R-3m,y,n,,,,{},{},,,,ion exchange,10.1006/jssc.1993.1352,1993,other phase of mp-19284,FALSE
Ni-Ag-O,mp-19284,[415451],NiAgO2,0.07722615,P6_3/mmc,y,y,773,0.1,O2,{},{},1,,"Ag2O, Ni(OH)2",,10.1149/1.2798983,2007,inhomogeneous,FALSE
Ni-As-O,mp-19384,[80349],NiAs2O6,0,P-31m,y,y,973,AP,,{},{},1,,"As2O5, NiO",,10.1006/jssc.1995.1361,1995,,FALSE
Ni-As-O,mp-22754,[69002],Ni2As2O7,0.023863707,C2/m,y,y,,,,{},{},,,,,10.1016/0022-4596(90)90109-B,1990,high temperature phase of mp-1199861,FALSE
Ni-As-O,mp-1199861,[261145],Ni2As2O7,0.099296768,P1,y,y,1173,AP,,{},"{""step1"": {""cool rate"": [], ""cool time"": [{""value"": ""3"", ""unit"": ""hour""}], ""cool medium"": [], ""cool type"": [], ""end temperature"": [""RT""], ""remark"": []}}",1,,"As2O5, Ni(NO3)2",,10.1016/0022-4596(90)90109-B,1990,alpha phase,FALSE
Ni-As-O,mp-1198130,[78354],Ni2As2O9,0.274524267,P2_1/c,?,?,,,,{},{},,,,,,,ICSD 78354 contain hydrogen,N/A
Ni-As-O,mp-504969,[63708],Ni3As2O8,0,Cmce,y,n,,,,{},{},,,Ni3(AsO4)2·8H2O,decomposition,10.1107/S0108768191002987,1991,other phase of mp-19519,FALSE
Ni-As-O,mp-19519,[63709],Ni3As2O8,0.044286285,P2_1/c,y,y,1223,,,"{""step1"": {""grind method"": [""mortar""], ""wet/dry"": [], ""liquid"": []}}","{""step1"": {""cool rate"": [], ""cool time"": [], ""cool medium"": [], ""cool type"": [""furnace cool""], ""end temperature"": [""RT""], ""remark"": []}}",1,,"As2O3, Ni(NO3)2·6H2O",,10.22034/JNA.2018.541865,2018,,FALSE
Ni-As-O,mp-1105634,[81391],Ni5As2O12,0.215416551,C2/m,?,?,,,,{},{},,,,,,,ICSD 81391 contain hydrogen,N/A
Ni-Bi-O,mp-1105718,"[245818, 245817, 97768]",NiBiO3,0.051161642,P-1,y,y,1483,6,,{},"{""step1"": {""cool rate"": [], ""cool time"": [], ""cool medium"": [], ""cool type"": [""quench""], ""end temperature"": [""RT""], ""remark"": []}}",1,,"Bi2O3, NiO, KClO3",,10.1103/PhysRevB.81.144103,2009,,FALSE
Ni-Ge-O,mp-22638,[69508],Ni2GeO4,0,Fd-3m,y,y,1473,AP,,"{""step1"": {""grind method"": [""agate mortar""], ""wet/dry"": [], ""liquid"": [""acetone""]}}","{""step1"": {""cool rate"": [], ""cool time"": [], ""cool medium"": [""air""], ""cool type"": [""quench""], ""end temperature"": [""RT""], ""remark"": []}}",2,,"NiO, GeO2",,10.1023/A:1026099427671,2003,,FALSE
Ni-Mo-O,mp-1180053,[419794],NiMo4O15,0.17102622,P-1,?,?,,,,{},{},,,,,,,ICSD 419794 contain hydrogen,N/A
Ni-Mo-O,mp-505273,"[239295, 81059, 174488]",NiMoO4,0,C2/m,y,y,1273,0,vacuum,"{""step1"": {""grind method"": [""agate mortar""], ""wet/dry"": [], ""liquid"": [""acetone""]}}","{""step1"": {""cool rate"": [{""value"": ""120"", ""unit"": ""C/h""}], ""cool time"": [], ""cool medium"": [], ""cool type"": [], ""end temperature"": [""RT""], ""remark"": []}}",1,,"NiO, MoO3",,10.1016/0304-8853(95)00290-1,1995,alpha phase; ICSD 174488 not found,FALSE
Ni-Mo-O,mp-19019,[81060],NiMoO4,0.009516528,P2/c,y,y,,,,{},{},,,,,10.1016/0304-8853(95)00516-1,1995,high temperature/pressure phase of mp-505273,FALSE
Ni-Pb-O,mp-1078668,"[187686, 187685, 187684]",NiPbO3,0,R3c,y,y,,,,{},{},,,,,10.1103/PhysRevB.86.014116,2012,"modelling of LiNbO3-type PbNiO3, which can be synthesized via solid state reaction: 10.1021/ja206247j",FALSE
Ni-Rh-O,mp-636519,[23487],NiRh2O4,0.083712988,I4_1/amd,y,y,1323,,O2,{},{},1,,"NiO, Rh2O3·xH2O",,10.1103/PhysRevMaterials.2.034404,2017,,FALSE
Ni-Sb-O,mp-21275,"[41228, 86491, 41226, 86489, 86490, 41225, 86492, 41227]",NiSb2O4,0.01660234,P4_2/mbc,y,y,873,,N2,{},{},1,,"NiO, Sb2O3",,10.1016/0022-4596(82)90210-9,1982,,TRUE
Ni-Sb-O,mp-505271,"[426852, 80802]",NiSb2O6,0,P4_2/mnm,y,y,1050,AP,,{},{},2,,"NiCO3, Sb2O5",,10.1016/0022-4596(91)90063-N,1991,,FALSE
Ni-Sb-O,mp-1190650,[247303],Ni2Sb2O7,0.313613557,Fd-3m,y,y,723,AP,,{},{},2,,"Ni(Ac)2·2H2O, Sb2O5·xH2O",,10.1016/j.jssc.2010.01.025,2010,,FALSE
Ni-Se-O,mp-1197896,[69850],Ni3Se3O10,0.13076106,P-1,?,?,,,,{},{},,,,,,,ICSD 69850 contain hydrogen,N/A
Ni-Se-O,mp-1200945,[16228],NiSeO10,1.018088786,P4_12_12,?,?,,,,{},{},,,,,,,ICSD 16228 contain hydrogen,N/A
Ni-Se-O,mp-572987,"[239332, 239336, 416251]",NiSeO3,0.06596378,C2/c,y,n,,,,{},{},,,"NiO, SeO2, NiBr",chemical transport reaction,10.1088/0953-8984/19/19/196203,2007,,FALSE
Ni-Se-O,mp-20460,"[497, 190004]",NiSeO3,0,Pnma,y,y,1123,3.5,,{},"{""step1"": {""cool rate"": [], ""cool time"": [], ""cool medium"": [], ""cool type"": [""quench""], ""end temperature"": [""RT""], ""remark"": []}}",1,,"H2SeO3, NiO",,10.1039/B607905A,2006,,FALSE
Ni-Se-O,mp-18817,[25700],NiSeO4,0,Cmcm,n,n,,,,{},{},,,NiSeO4·6H2O,decomposition,10.1016/S0040-6031(96)03062-6,1997,,FALSE
Ni-Te-O,mp-17360,[50703],Ni2Te3O8,0,C2/c,y,y,975,,Ar,{},{},1,,"NiO, TeO2",,10.1016/S0925-8388(99)00079-1,1999,,FALSE
Ni-Te-O,mp-19448,"[237872, 237873, 27076]",Ni3TeO6,0,R3,y,y,1075,,Ar,{},{},1,,"NiO, TeO2",,10.1016/S0925-8388(99)00079-1,1999,,FALSE
Ni-Te-O,mp-504692,[26533],NiTe2O5,0.057018168,Pnma,y,y,975,,Ar,{},{},1,,"NiO, TeO2",,10.1016/S0925-8388(99)00079-1,1999,,FALSE
Ni-Te-O,mp-1196304,[250508],NiTe6O13,0.001566543,R-3,n,n,,,,{},{},,,"BaCO3, NiCl2·6H2O, TeO2, H2O",hydrothermal,10.1039/B300573A,2003,,FALSE
Ni-W-O,mp-21179,"[16685, 15852]",NiWO4,0,P2/c,y,y,1275,0,vacuum,{},{},2,,"NiO, WO3",,10.1007/BF00542815,1977,,FALSE
Np-Se-O,mp-772890,[291298],NpSe2O6,0.105824568,P2_1/c,n,n,,,,{},{},,,"NpO2, SeO2",hydrothermal,10.1021/ic500181t,2014,,FALSE
Np-Se-O,mp-1196536,[261698],Np2SeO9,0,P2_1/c,?,?,,,,{},{},,,,,,,ICSD 261698 contain hydrogen,N/A
Np-Se-O,mp-680712,[281697],Np3Se3O13,0.018661069,Pbca,n,n,,,,{},{},,,"NpO2, SeO2, CsCl",hydrothermal,10.1021/ic035241x,2004,,FALSE
Np-Se-O,mp-1018828,[421034],NpSeO,0,P4/nmm,y,y,1073,0,vacuum,{},{},1,,"Np2Se5, NpO2",,10.1016/0025-5408(85)90151-5,1985,inhomogeneous,FALSE
Os-Pb-O,mp-680932,[23444],OsPbO3,0,Fd-3m,y,y,853,,O2,{},{},1,,"PbO2, Os",,"Comptes Rendus des Seances de l'Academie des Sciences, Serie C: Sciences Chimiques 274, 178 (1972)",1972,,TRUE
Pb-Se-O,mp-558163,[154718],PbSe2O6,0.071563183,P2_1/c,n,n,,,,{},{},,,"SeO2, Pb(CH3COO)4, H2O",precipitation,10.1016/j.jallcom.2005.10.003,2006,,FALSE
Pb-Se-O,mp-1201603,[79707],PbSe2O6,0.157031964,Pbcn,n,?,,,,{},{},,,,,,,ICSD 79707 contain hydrogen,N/A
Pb-Se-O,mp-510293,"[55076, 186872]",Pb3SeO5,0,Cmc2_1,n,n,,,,{},{},,,"PbO, SeO2, NaOH, H2O",hydrothermal,10.1021/cm902639p,2009,,FALSE
Pb-Se-O,mp-662535,[79688],PbSe2O5,0,P2_1/c,n,n,,,,{},{},,,"PbSeO3, Pb(NO3)2, SeO2, H2SeO3",precipitation,10.1107/S0108270194005093,1995,,FALSE
Pb-Se-O,mp-20716,"[22371, 1271, 9380, 98376]",PbSeO3,0,P2_1/m,n,n,,,,{},{},,,,,10.1007/BF02237518,1963,,FALSE
Pb-Se-O,mp-630329,[94763],PbSeO3,0.003092478,P2_1/c,n,n,,,,{},{},,,,,10.1021/cm0112690,2002,other phase of mp-20716,FALSE
Pb-Se-O,mp-22342,[40921],PbSeO4,0,P2_1/c,n,n,,,,{},{},,,"lead acetate, Na2SeO4",precipitation,10.1021/acs.inorgchem.5b01135,2015,ICSD 40921 doi not working,FALSE
Pb-W-O,mp-22681,[61399],Pb2WO5,0.032850398,C2/m,y,y,833,AP,,{},{},1,,"PbO, WO3",,10.1016/0025-5408(85)90126-6,1985,alpha phase,TRUE
Pb-W-O,mp-641415,"[187837, 155521, 33]",PbWO4,0.044289294,P2_1/c,y,y,,,,{},{},,,,,10.1007/s00269-013-0575-7,2013,PbWO4-III; high temperature/pressure phase of mp-22410,FALSE
Pb-W-O,mp-641365,[155519],PbWO4,0.061128085,C2/c,y,?,,,,{},{},,,,,10.1103/PhysRevB.73.224103,2006,modelling of high pressure PbWO4,FALSE
Pb-W-O,mp-504591,"[811, 250592]",PbWO4,0,P2_1/c,y,n,,,,{},{},,,,natural mineral,10.1107/S056774087700291X,1977,PbWO4-II; other phase of mp-22410,FALSE
Pb-W-O,mp-641441,[155522],PbWO4,0.248920514,Cmce,y,?,,,,{},{},,,,,10.1103/PhysRevB.73.224103,2006,modelling of high pressure PbWO4,FALSE
Pb-W-O,mp-22410,"[195229, 93376, 77337, 155518, 75981, 164726, 155514, 16189, 81550, 56110, 93377, 93374, 93373, 93375]",PbWO4,0.050939125,I4_1/a,y,y,1373,AP,,"{""step1"": {""grind method"": [""agate mortar""], ""wet/dry"": [], ""liquid"": []}}",{},2,,"WO3, PbO",,10.1016/j.jssc.2015.04.004,2015,PbWO4-I,FALSE
Pb-W-O,mp-558734,[155520],PbWO4,0.035102722,P2_1/c,y,?,,,,{},{},,,,,10.1103/PhysRevB.73.224103,2006,modelling of high pressure PbWO4,FALSE
Pd-Pb-O,mp-1195421,[195138],PdPb2O6,0.540046918,P4_2/ncm,?,?,,,,{},{},,,,,,,ICSD 195138 contain hydrogen,N/A
Pd-Pb-O,mp-1103838,"[263049, 263050]",Pd2PbO4,0,I4_1/a,y,y,1500,6,,{},"{""step1"": {""cool rate"": [], ""cool time"": [], ""cool medium"": [], ""cool type"": [""quench""], ""end temperature"": [""RT""], ""remark"": []}}",1,,"PbO2, PdO",,10.1021/ic3006579,2012,,FALSE
Pd-Pb-O,mp-22367,"[185483, 20674, 152544, 2277]",PdPbO2,0,Imma,y,y,973,AP,,"{""step1"": {""grind method"": [""agate mortar""], ""wet/dry"": [], ""liquid"": []}}",{},1,,"PbO, PdO",,10.1016/j.jallcom.2004.06.089,2005,excess PbO,FALSE
Pd-Se-O,mp-4649,"[249505, 417900]",PdSe2O5,0,C2/c,n,n,,,,{},{},,,"Pd, H2SeO4",solvothermal,10.1002/ejic.200700321,2007,,FALSE
Pd-Se-O,mp-546684,[415955],PdSeO3,0.009686583,C2/m,n,n,,,,{},{},,,"Pd, H2SeO4",solvothermal,10.1002/ejic.200700321,2007,other phase of mp-545482,FALSE
Pd-Se-O,mp-545482,[249504],PdSeO3,0,P2_1/m,n,n,,,,{},{},,,"Pd(NO3)2, KNO3, H2SeO4, H2O",hydrothermal,10.1021/ic700524c,2007,,FALSE
Pd-Se-O,mp-561490,[416646],PdSeO4,0.007900321,C2/c,n,n,,,,{},{},,,"Pd, H2SeO4",solvothermal,10.1002/ejic.200700321,2007,,FALSE
Pr-Al-O,mp-3466,"[90558, 90564, 165844, 165847, 165843, 90565, 165845, 90562, 165846, 90563, 90560, 165840, 165841, 90561, 165842, 165848, 90566, 90557, 90559]",PrAlO3,0,R-3c,y,y,1473,AP,,{},{},4,,"Pr3O4, Al(NO3)3·9H2O",,10.1088/0953-8984/12/4/301,2000,,FALSE
Pr-Al-O,mp-8218,"[90570, 90567, 90569, 90568, 90571, 35549]",PrAlO3,0.018016815,Pm-3m,y,?,,,,{},{},,,,,10.1088/0953-8984/12/4/301,2000,high temperature refinement of mp-3466,FALSE
