Repository: vchung1263/solid_state_synthesizability_public

# Solid State Synthesizability Prediction
This repository contains the code, data and result of our manuscript.

## Developers
Vincent Chung

## Description

The pu_learn_model.py contains the PU-Learning models used in the manuscript. It is a modified code of Jang et al.. Link to the original code repository: https://github.com/kaist-amsg/Synthesizability-PU-CGCNN. Model_x.py and baseline_model.py are the scripts used to predict the synthesizability score of the compositions using the input files in ./folder.

- The ./data folder contains the input files used by the models and the csv files for the results in the paper (more info in ./data)

File: manually_curated_dataset.csv (part 14 of 19)
system,mp_id,icsd_ids,composition,e_above_hull,Spacegroup Number,solid_state_synthesized_composition,solid_state_synthesized_structure,sss_highest_temperature(K),sss_pressure(GPa),sss_atmosphere,sss_mixing_condition,sss_cooling_condition,sss_heating_step,single_crystal,sss_precursor,other_synthesis_method,reference,reference_year,comment,google_translate
Pr-As-O,mp-754109,[430621],PrAsO4,0.016209985,I4_1/a,y,y,,,,{},{},,,,,10.1515/znb-2015-0210,2016,"high temperature/pressure phase of monoclinic PrAsO4, which can be synthesized via solid state synthesis: 10.1016/0022-5088(82)90275-2",FALSE
Pr-Bi-O,mp-545539,[419609],Pr2BiO2,0,I4/mmm,y,y,1770,,,{},"{""step1"": {""cool rate"": [{""value"": ""50"", ""unit"": ""C/h""}], ""cool time"": [], ""cool medium"": [], ""cool type"": [], ""end temperature"": [""RT""], ""remark"": []}}",2,,"Pr4O7, PrBi",,10.1016/j.jallcom.2008.09.181,2009,,FALSE
Pr-Co-O,mp-20090,"[97111, 88738, 164819, 164817, 164820, 172045, 164818]",PrCoO3,0,Pnma,y,y,1473,AP,,{},{},1,,"Pr6O11, Co2O3",,10.1103/PhysRevB.79.134103,2009,,FALSE
Pr-Co-O,mp-20427,[28922],PrCoO3,0.141042248,Pm-3m,y,?,,,,{},{},,,,,10.1021/ja01633a031,1954,might be old refinement of mp-20090,FALSE
Pr-Cr-O,mp-19353,[28932],PrCrO3,0.0443045,Pm-3m,y,?,,,,{},{},,,,,10.1021/ja01633a031,1954,might be old refinement of mp-18863,FALSE
Pr-Cr-O,mp-1105822,"[251098, 251097]",PrCrO3,0.125964201,Pnma,y,y,1473,AP,,{},{},1,,,,10.1063/5.0002651,2020,,FALSE
Pr-Cr-O,mp-18863,"[26978, 93349]",PrCrO4,0,I4_1/amd,y,y,853,,O2,{},"{""step1"": {""cool rate"": [], ""cool time"": [], ""cool medium"": [], ""cool type"": [""quench""], ""end temperature"": [""RT""], ""remark"": []}}",1,,"Pr(NO3)3·6H2O, Cr(NO3)3·9H2O",,10.1016/S0925-8388(01)00978-1,2001,,FALSE
Pr-Cu-O,mp-1188871,[180494],Pr2Cu2O5,0.060187814,Pbam,y,y,1673,6,,{},{},1,,"Pr2CuO4, CuO",,10.1080/08957950903462309,2010,,FALSE
Pr-Cu-O,mp-16115,[91073],Pr2CuO4,0.06255055,Cmce,y,y,,,,{},{},,,,,10.1006/jssc.2000.8645,2000,high pressure phase of mp-4181,FALSE
Pr-Cu-O,mp-4181,"[91071, 261374, 71180, 186589, 185267, 185268, 65925, 65924, 191813, 261373, 202884, 72241]",Pr2CuO4,0,I4/mmm,y,y,1373,AP,,{},{},1,,"Pr2O3, CuO",,10.1103/PhysRevB.40.6998,1989,,FALSE
Pr-Cu-O,mp-10498,[91072],Pr2CuO4,0.080257994,I4/mmm,y,y,,,,{},{},,,,,10.1006/jssc.2000.8645,2000,high pressure phase of mp-4181,FALSE
Pr-Cu-O,mp-13694,"[246822, 18103]",PrCuO2,0,R-3m,y,y,1123,,Ar,{},{},1,,"Pr2O3, Cu2O",,10.1016/j.jssc.2009.05.035,2009,,FALSE
Pr-Fe-O,mp-1197438,"[248013, 422690]",Pr3Fe5O12,0,Ia-3d,n,n,,,,{},{},,,"Fe (NO3)3·9H2O, Pr(NO3)3·6H2O, KOH, H2O",hydrothermal,10.1016/j.jssc.2011.03.010,2011,,FALSE
Pr-Fe-O,mp-22341,"[63645, 188202, 96492, 153963, 27274, 189725]",PrFeO3,0.123206573,Pnma,y,y,1523,AP,,{},"{""step1"": {""cool rate"": [{""value"": ""180"", ""unit"": ""C/h""}], ""cool time"": [], ""cool medium"": [], ""cool type"": [], ""end temperature"": [""RT""], ""remark"": []}}",1,,"Pr6O11, Fe2O3",,10.1016/j.vacuum.2013.06.014,2014,,FALSE
Pr-Ga-O,mp-15577,[409416],Pr4Ga2O9,0,P2_1/c,y,y,1753,AP,,{},{},1,,"Pr2O3, Ga2O3",,10.1515/ncrs-1999-0413,1999,,FALSE
Pr-Ga-O,mp-9833,[76049],PrGaO3,1.491796155,Pm-3m,y,?,,,,{},{},,,,,"Atti della Accademia Nazionale dei Lincei, Classe di Scienze Fisiche, Matematiche e Naturali, Rendiconti 17, 48 (1954)",1954,might be old refinement of mp-4535,FALSE
Pr-Ga-O,mp-4535,"[153163, 73765, 73766]",PrGaO3,0.029203046,Pnma,y,y,1673,AP,,"{""step1"": {""grind method"": [""agate mortar""], ""wet/dry"": [], ""liquid"": [""acetone""]}}",{},2,,"Pr2O3, Ga2O3",,10.1016/0025-5408(74)90134-2,1974,,FALSE
Pr-In-O,mp-21135,[240907],Pr3InO,0,Pm-3m,n,n,,,,{},{},,,"Pr, In, Cu",flux,10.1107/S1600536807046727,2007,,FALSE
Pr-Ir-O,mp-558448,"[239646, 156436]",Pr2Ir2O7,0,Fd-3m,y,y,1473,0,vacuum,{},{},2,,"Pr6O11, IrO2",,10.1103/PhysRevB.90.235110,2014,,FALSE
Pr-Ir-O,mp-5322,"[99670, 86473]",Pr3IrO7,0,Cmcm,y,y,1523,,O2,"{""step1"": {""grind method"": [""agate mortar""], ""wet/dry"": [], ""liquid"": []}}","{""step1"": {""cool rate"": [{""value"": ""30"", ""unit"": ""C/h""}], ""cool time"": [], ""cool medium"": [], ""cool type"": [], ""end temperature"": [""RT""], ""remark"": []}}",1,,"Pr6O11, Ir",,10.1016/j.jssc.2003.08.036,2004,,FALSE
Pr-Lu-O,mp-21872,[50758],PrLuO3,0.012616476,Pnma,y,y,1623,,"H2,O2","{""step1"": {""grind method"": [""agate mortar""], ""wet/dry"": [], ""liquid"": []}}",{},2,,"Pr6O11, Lu2O3",,10.1006/jssc.1999.8228,1999,,FALSE
Pr-Mn-O,mp-22802,"[91769, 97042, 84351, 84669]",PrMn2O5,0,Pbam,y,y,1273,AP,,"{""step1"": {""grind method"": [""mixed""], ""wet/dry"": [], ""liquid"": [""ethanol""]}}",{},1,,"Pr6O11, Mn2O3",,10.1134/S0036024416050332,2016,,FALSE
Pr-Mn-O,mp-1188985,"[163259, 163258]",PrMn7O12,0.153779708,C2/m,y,y,,,,{},{},,,,,10.1103/PhysRevB.79.014420,2009,"ICSD 163259, 163258 wrong doi; high temperature/pressure phase of mp-1205396",FALSE
Pr-Mn-O,mp-1205396,[163257],PrMn7O12,0.021073233,R-3,y,y,1273,4,,{},"{""step1"": {""cool rate"": [], ""cool time"": [], ""cool medium"": [], ""cool type"": [""quench""], ""end temperature"": [""RT""], ""remark"": []}}",1,,"MnO2, Mn2O3, Pr6O11",,10.1103/PhysRevB.79.014420,2009,ICSD 163257 wrong doi,FALSE
Pr-Mn-O,mp-22564,"[84922, 97082, 156073, 155901, 97084, 97081, 15718, 97083, 155896]",PrMnO3,0,Pnma,y,y,1533,AP,,{},"{""step1"": {""cool rate"": [], ""cool time"": [], ""cool medium"": [""air""], ""cool type"": [""quench""], ""end temperature"": [""RT""], ""remark"": []}}",2,,"Pr6O11, MnCO3",,10.1006/jssc.1997.7414,1997,,FALSE
Pr-Mo-O,mp-541958,[280337],PrMo6O12,0.270192669,I4/m,n,n,,,,{},{},,,"Rb2MoO4, MoO3, Pr6O11",electrolysis?,10.1107/S1600536800019048,2001,,FALSE
Pr-Mo-O,mp-1196789,[261452],Pr16Mo21O56,0.107451965,P2_1/c,y,y,2000,,,{},"{""step1"": {""cool rate"": [{""value"": ""100"", ""unit"": ""C/h""}], ""cool time"": [], ""cool medium"": [], ""cool type"": [], ""end temperature"": [{""value"": ""1373"", ""unit"": ""K""}], ""remark"": []}, ""step2"": {""cool rate"": [], ""cool time"": [], ""cool medium"": [], ""cool type"": [""furnace cool""], ""end temperature"": [""RT""], ""remark"": []}}",1,y,"Pr6O11, MoO3, Mo",,10.1107/S1600536811015649,2011,,FALSE
Pr-Mo-O,mp-560897,[68279],Pr2Mo4O15,0.011063264,P-1,?,?,,,,{},{},,,,,"Zhurnal Neorganicheskoi Khimii 33, 3001 (1988)",1988,translation issue: russian,FALSE
Pr-Mo-O,mp-30215,[281197],Pr3MoO7,0.003652283,P2_12_12_1,y,y,1973,,,{},"{""step1"": {""cool rate"": [{""value"": ""100"", ""unit"": ""C/h""}], ""cool time"": [], ""cool medium"": [], ""cool type"": [], ""end temperature"": [{""value"": ""1373"", ""unit"": ""K""}], ""remark"": []}, ""step2"": {""cool rate"": [], ""cool time"": [], ""cool medium"": [], ""cool type"": [""furnace cool""], ""end temperature"": [""RT""], ""remark"": []}}",1,y,"Pr6O11, MoO3, Mo",,10.1107/S1600536803001892,2003,,FALSE
Pr-Mo-O,mp-700127,[91127],Pr5Mo32O54,0.210861567,P2_1/c,y,y,1873,,,{},{},1,,"Pr6O11, MoO3, Mo",,10.1006/jssc.2000.8697,2000,,FALSE
Pr-Mo-O,mp-1202854,[174567],Pr5Mo3O16,0.031439471,Pn-3n,y,y,1373,AP,,{},{},1,,"Pr6O11, MoO2",,10.1016/j.jssc.2010.10.015,2010,inhomogeneous,FALSE
Pr-Mo-O,mp-16671,[281370],PrMo5O8,0.238220012,P2_1/c,y,y,1973,,,{},"{""step1"": {""cool rate"": [{""value"": ""50"", ""unit"": ""C/h""}], ""cool time"": [], ""cool medium"": [], ""cool type"": [], ""end temperature"": [{""value"": ""1373"", ""unit"": ""K""}], ""remark"": []}, ""step2"": {""cool rate"": [], ""cool time"": [], ""cool medium"": [], ""cool type"": [""furnace cool""], ""end temperature"": [""RT""], ""remark"": []}}",1,y,"Pr6O11, MoO2",,10.1107/S0108768103011194,2003,,FALSE
Pr-Nb-O,mp-557497,[50505],Pr2Nb11O30,0.023297044,P-62c,n,n,,,,{},{},,,"PrOCl, Nb2O5, NH4Cl",chemical transport reaction,10.1002/(SICI)1521-3749(199809)624:9<1533::AID-ZAAC1533>3.0.CO;2-7,1998,,TRUE
Pr-Nb-O,mp-14963,[78007],Pr3NbO7,0.002919227,Cmcm,y,y,1573,AP,,"{""step1"": {""grind method"": [""agate mortar""], ""wet/dry"": [], ""liquid"": [""acetone""]}}",{},2,,"Pr6O11, Nb2O5",,10.1016/j.jssc.2007.03.029,2007,,FALSE
Pr-Nb-O,mp-558373,[62834],PrNb3O9,0.007286397,P2_1/c,y,n,,,,{},{},,,"Nb2O5, PrOCl, H2O",hydrothermal,10.1016/0022-4596(85)90236-1,1985,"alpha phase; other phase of beta phase PrNb3O9, which can be synthesized via solid state reaction: 10.1016/0167-2738(93)90253-Y",FALSE
Pr-Nb-O,mp-28707,[66808],PrNb5O14,0.024849694,Pmmn,?,?,1223,0,vacuum,{},{},1,,"praseodymium oxobromide, NH4Br, Nb2O5",,"Jiegou Huaxue 15, 35 (1996)",1996,insufficient information: uncertain about the precursors praseodymium oxobromide and NH4Br,FALSE
Pr-Nb-O,mp-4709,"[109302, 109176]",PrNbO4,0,C2/c,y,y,1673,AP,,"{""step1"": {""grind method"": [""ball milling""], ""wet/dry"": [], ""liquid"": [""acetone""]}}","{""step1"": {""cool rate"": [{""value"": ""600"", ""unit"": ""C/h""}], ""cool time"": [], ""cool medium"": [], ""cool type"": [], ""end temperature"": [""RT""], ""remark"": []}}",1,,"Pr6O11, Nb2O5",,10.1016/j.ssi.2013.12.023,2014,,FALSE
Pr-Ni-O,mp-505093,[67813],Pr2NiO4,0.128598423,P4_2/ncm,y,y,,,,{},{},,,,,10.1103/PhysRevB.47.5834,1992,low temperature phase of ,FALSE
Pr-Ni-O,mp-18839,[81577],Pr2NiO4,0.114674808,I4/mmm,y,?,,,,{},{},,,,,www.koreascience.or.kr/article/JAKO199513464462997.page,1995,doped sample; off-stoichiometric,FALSE
Pr-Ni-O,mp-19434,[63406],Pr2NiO4,0.28114579,Cmce,y,y,1470,,"air,H2",{},{},2,,"NiO, Pr6O11",,10.1007/BF01324337,1991,,FALSE
Pr-Ni-O,mp-19170,"[69187, 69186]",PrNiO3,0.003865921,R-3c,y,y,,,,{},{},,,,,10.1016/0025-5408(90)90138-R,1990,high temperature phase of mp-22280,FALSE
Pr-Ni-O,mp-22280,"[92201, 69185, 246701, 67718, 67720, 69786, 246702, 67721, 246704, 69184, 69787, 246703, 69183, 67719]",PrNiO3,0,Pnma,y,y,1273,0.02,O2,{},{},2,,"Pr2O3, NiO",,10.1016/0022-4596(91)90077-U,1991,,FALSE
Pr-Os-O,mp-31354,"[187409, 59754]",Pr3OsO7,0,Cmcm,y,y,1223,0,vacuum,{},{},1,,"Pr2O3, Pr6O11, OsO2",,10.1016/j.jssc.2012.09.039,2013,,FALSE
Pr-Pd-O,mp-15050,[78843],PrPd2O4,0,I4_1/a,y,y,1125,2,,{},{},1,,"Pr6O11, PdO, KClO3",,10.1002/zaac.19966220617,1996,,TRUE
Pr-Re-O,mp-11207,[96410],Pr3ReO7,0.051220047,Cmcm,y,y,1273,0,vacuum,{},"{""step1"": {""cool rate"": [], ""cool time"": [], ""cool medium"": [], ""cool type"": [""furnace cool""], ""end temperature"": [""RT""], ""remark"": []}}",3,,"Pr2O3, ReO3, ReO2",,10.1016/S0022-4596(02)00210-4,2003,,FALSE
Pr-Re-O,mp-16163,[92508],Pr3ReO8,0,P2_1/c,n,n,,,,{},{},,,Pr(RhO4)3,decomposition,10.1002/(SICI)1521-3749(200001)626:1<80::AID-ZAAC80>3.0.CO;2-S,2000,,FALSE
Pr-Rh-O,mp-4789,"[172348, 172354]",PrRhO3,0,Pnma,y,y,1373,,O2,"{""step1"": {""grind method"": [""agate mortar""], ""wet/dry"": [], ""liquid"": []}}",{},1,,"Rh2O3, Pr2O3",,10.1111/jace.16606,2019,,FALSE
Pr-Ru-O,mp-3430,"[82303, 163397, 78123]",Pr2Ru2O7,0.042457046,Fd-3m,y,y,1323,AP,,"{""step1"": {""grind method"": [""agate mortar""], ""wet/dry"": [], ""liquid"": []}}",{},1,,"Pr6O11, RuO2",,10.1016/j.jallcom.2008.09.106,2009,,FALSE
Pr-Ru-O,mp-5433,"[90848, 51795]",Pr3RuO7,0.027666335,Cmcm,y,y,1473,AP,,"{""step1"": {""grind method"": [""agate mortar""], ""wet/dry"": [], ""liquid"": []}}",{},1,,"Pr6O11, RuO2",,10.1006/jssc.2001.9467,2002,,FALSE
Pr-Ru-O,mp-558974,[419957],Pr5Ru2O12,0,C2/m,n,n,,,,{},{},,,"RuO2, Pr2O3, KOH",flux,10.1016/j.jssc.2009.02.013,2009,,FALSE
Pr-Ru-O,mp-20186,[75570],PrRuO3,0.083599995,Pnma,y,y,1573,2,,{},{},1,,"Pr6O11, RuO2, Ru",,10.1016/0025-5408(94)90151-1,1994,,FALSE
Pr-Sb-O,mp-2973,"[22502, 67020]",Pr3Sb5O12,0,I-43m,y,y,963,0,vacuum,{},{},1,,"Pr2O3, Sb2O3",,10.1016/0022-3697(89)90033-4,1989,,FALSE
Pr-Sb-O,mp-5448,"[78010, 191961, 78009]",Pr3SbO7,0,Cmcm,y,y,1523,AP,,{},{},4,,"Pr6O11, Sb2O3",,10.1006/jssc.1994.1003,1994,,FALSE
Pr-Sb-O,mp-555896,[241209],Pr9Sb5O5,0,P4/n,y,y,1920,,Ar,"{""step1"": {""grind method"": [""agate mortar""], ""wet/dry"": [], ""liquid"": []}}","{""step1"": {""cool rate"": [{""value"": ""50"", ""unit"": ""C/h""}], ""cool time"": [], ""cool medium"": [], ""cool type"": [], ""end temperature"": [""RT""], ""remark"": []}}",2,,"PrSb, Pr4O7, Pr",,10.1107/S0108768107051282,2007,,FALSE
Pr-Sb-O,mp-1205344,[245046],PrSbO4,0,P2_1/c,y,y,,,,{},{},,,,,10.1002/zaac.200600249,2007,beta phase; high temperature phase of mp-13194,FALSE
Pr-Sb-O,mp-13194,[245047],PrSbO4,0.005069347,P2_1/c,y,y,1273,AP,,"{""step1"": {""grind method"": [""ball milling""], ""wet/dry"": [], ""liquid"": []}}",{},1,,"Pr6O11, Sb2O5",,10.1002/zaac.200600249,2007,alpha phase,TRUE
Pr-Sc-O,mp-559756,"[195600, 710019, 99539]",PrScO3,0,Pnma,y,y,1748,AP,,"{""step1"": {""grind method"": [""agate mortar""], ""wet/dry"": [], ""liquid"": [""acetone""]}}",{},2,,"Pr7O12, Tb7O11",,10.1016/j.jssc.2004.02.025,2004,,FALSE
Pr-Se-O,mp-560835,[94413],Pr10Se14O,0.003470178,I4_1/acd,n,n,,,,{},{},,,"Pr, Se, SeO2, CsCl",flux,10.1002/1521-3749(200106)627:6<1383::AID-ZAAC1383>3.0.CO;2-F,2001,,TRUE
Pr-Se-O,mp-683974,[416077],Pr2Se3O9,0,P2_1/c,n,n,,,,{},{},,,"Pr6O11, SeO2, Pr, PrCl3",flux,10.1002/zaac.200500513,2006,,FALSE
Pr-Se-O,mp-10925,[94414],Pr2Se2O,0.002543702,P2_1/c,n,n,,,,{},{},,,"Pr, Se, SeO2, CsCl",flux,10.1002/1521-3749(200106)627:6<1383::AID-ZAAC1383>3.0.CO;2-F,2001,,TRUE
Pr-Se-O,mp-1200382,[83399],Pr2Se3O16,0.313454874,P2_1/c,?,?,,,,{},{},,,,,,,ICSD 83399 contain hydrogen,N/A
Pr-Se-O,mp-4764,"[94415, 25805]",Pr2SeO2,0,P-3m1,y,y,973,,Ar,{},{},1,,"Pr, Pr6O11, Se",,10.1002/1521-3749(200008)626:8<1709::AID-ZAAC1709>3.0.CO;2-6,2000,,TRUE
Pr-Se-O,mp-30192,[94416],Pr4Se3O4,0,Amm2,y,y,1023,0,vacuum,{},"{""step1"": {""cool rate"": [{""value"": ""5"", ""unit"": ""C/h""}], ""cool time"": [], ""cool medium"": [], ""cool type"": [], ""end temperature"": [""RT""], ""remark"": []}}",1,,"SeO2, Se, Pr",,10.1021/ic800233c,2008,,FALSE
Pr-Sn-O,mp-4394,"[84744, 82957]",Pr2Sn2O7,0,Fd-3m,y,y,1773,AP,,{},{},2,,,,10.1006/jssc.1997.7277,1997,,FALSE
Pr-Ta-O,mp-14964,[78008],Pr3TaO7,0,Cmcm,y,y,1873,AP,,{},{},1,,"Pr6O11, Tb4O7",,10.1088/0953-8984/16/23/025,2004,,FALSE
Pr-Ta-O,mp-558248,[66285],PrTa3O9,0,P2_1/m,?,?,,,,{},{},,,,chemical transport reaction,10.1002/zaac.19885650107,1988,,TRUE
Pr-Ta-O,mp-17722,[415428],PrTaO4,0,P2_1/c,y,y,1523,AP,,"{""step1"": {""grind method"": [""ball milling""], ""wet/dry"": [], ""liquid"": []}, ""step2"": {""grind method"": [""milling""], ""wet/dry"": [], ""liquid"": [""Freon-TF solvent""]}}",{},2,,"Pr2O3, Ta2O5",,10.1149/1.2119609,1983,,TRUE
Pr-Te-O,mp-16152,[92444],Pr2Te2O7,0.130282593,Fd-3m,n,n,,,,{},{},,,"Pr, TeO2, CsCl",flux,10.1002/(SICI)1521-3749(200006)626:6<1285::AID-ZAAC1285>3.0.CO;2-B,2000,,FALSE
Pr-Te-O,mp-2980,"[96264, 413655]",Pr2Te4O11,0,C2/c,y,y,993,AP,,"{""step1"": {""grind method"": [""agate mortar""], ""wet/dry"": [], ""liquid"": []}}",{},3,,"Pr6O11, TeO2",,10.1016/S0020-1693(00)84652-6,1986,excess: TeO2,FALSE
Pr-Te-O,mp-16032,[89559],Pr2TeO2,0,I4/mmm,n,n,,,,{},{},,,"TeO2, CsCl, Pr",flux,10.1002/(SICI)1521-3749(199911)625:11<1833::AID-ZAAC1833>3.0.CO;2-8,1999,,TRUE
Pr-Ti-O,mp-15201,[83847],Pr2Ti2O7,0,P2_1,y,y,1373,AP,,"{""step1"": {""grind method"": [""agate mortar""], ""wet/dry"": [], ""liquid"": []}}",{},2,,"Pr6O11, TiO2",,10.1016/j.jssc.2012.02.033,2012,,FALSE
Pr-Ti-O,mp-1195324,[195208],Pr2TiO5,0,Pnma,y,y,1823,AP,,"{""step1"": {""grind method"": [""ball milling""], ""wet/dry"": [], ""liquid"": []}}","{""step1"": {""cool rate"": [{""value"": ""300"", ""unit"": ""C/h""}], ""cool time"": [], ""cool medium"": [], ""cool type"": [], ""end temperature"": [""RT""], ""remark"": []}}",1,,"Pr2O3, TiO2",,10.1016/j.jssc.2015.03.003,2015,,FALSE
Pr-V-O,mp-1209329,[185833],PrVO3,0,Pnma,y,y,1473,0,vacuum,"{""step1"": {""grind method"": [""agate mortar""], ""wet/dry"": [], ""liquid"": []}}","{""step1"": {""cool rate"": [], ""cool time"": [], ""cool medium"": [], ""cool type"": [""slow cooling""], ""end temperature"": [""RT""], ""remark"": []}}",1,,"Pr2O3, V2O3",,10.1016/0025-5408(74)90049-X,1974,,FALSE
Pr-V-O,mp-1069346,[28927],PrVO3,0.388815707,Pm-3m,y,?,,,,{},{},,,,,10.1021/ja01633a031,1954,might be old refinement of mp-1209329,FALSE
Pr-V-O,mp-1191389,[250874],PrVO4,0.046366735,P2_1/c,y,y,,,,{},{},,,,,10.1021/ic400376g,2013,high pressure phase of mp-19169,FALSE
Pr-V-O,mp-19169,"[15611, 157327, 78076]",PrVO4,0,I4_1/amd,y,y,1373,AP,,{},{},3,,"Pr6O11, V2O5",,10.1021/ic400376g,2013,,FALSE
Pr-W-O,mp-628549,[88766],PrW5O15,0.203202065,Pmmm,y,y,1570,5,,{},{},1,,"WO3, Pr2O3",,10.1006/jssc.1999.8414,1999,,FALSE
Pr-W-O,mp-27479,[16162],Pr2W2O9,0,P2_1/c,y,y,,AP,,"{""step1"": {""grind method"": [""agate mortar""], ""wet/dry"": [], ""liquid"": []}}",{},1,,"Pr6O11, WO3",,10.1016/j.jeurceramsoc.2015.07.028,2015,,FALSE
Pr-Zr-O,mp-559426,"[429192, 150207, 249972]",Pr2Zr2O7,0,Fd-3m,y,y,1773,AP,,"{""step1"": {""grind method"": [""mixed""], ""wet/dry"": [], ""liquid"": [""ethanol""]}}",{},1,,"ZrO2, Pr2O3",,10.1006/jssc.2000.8712,2000,,FALSE
Pt-Pb-O,mp-29332,[202214],PtPb2O4,0,Pbam,y,y,993,AP,,{},{},1,,"PbO, Pt",,10.1016/0022-4596(87)90342-2,1987,,FALSE
Pt-Pb-O,mp-22048,"[82204, 59657]",Pt2PbO4,0,P-1,y,y,943,AP,,"{""step1"": {""grind method"": [""agate mortar""], ""wet/dry"": [], ""liquid"": []}}",{},1,,"PbO, Pt",,10.1006/jssc.1996.0242,1996,,FALSE
Pu-Se-O,mp-555672,[418050],PuSe2O6,0.141873521,P2_1/c,n,n,,,,{},{},,,"SeO2, PuO2, H2O",hydrothermal,10.1016/j.jssc.2007.12.020,2008,,FALSE
Pu-Te-O,mp-16785,[90383],PuTe2O6,0.19998024,P2_1/c,y,y,975,AP,,{},{},1,,"PuO2, TeO2",,10.1016/S0925-8388(00)00841-0,2000,,FALSE
Rb-Ag-O,mp-553907,[95831],Rb3AgO2,0,P2_12_12_1,y,y,723,,Ar,"{""step1"": {""grind method"": [""ball milling""], ""wet/dry"": [], ""liquid"": []}}",{},1,,"RbN3, RbNO3, Ag2O",,10.1002/1521-3749(200211)628:11<2500::AID-ZAAC2500>3.0.CO;2-L,2002,,FALSE
Rb-Ag-O,mp-1008813,[188533],RbAgO,0.543770494,F-43m,n,?,,,,{},{},,,,,10.1016/j.ssc.2012.10.016,2013,modelling of cubic phase RbAgO,FALSE
Rb-Ag-O,mp-8603,"[40155, 188526, 49753]",RbAgO,0,I4/mmm,n,n,,,,{},{},,,,reaction with wall,10.1002/zaac.19855240502,1985,,TRUE
Rb-Al-O,mp-14951,[74969],Rb3AlO3,0,C2/m,y,y,793,,,{},{},1,y,"Rb2O, RbAlO2",,10.1002/zaac.19946200522,1994,,FALSE
Rb-Al-O,mp-14070,[28373],RbAlO2,0,Fd-3m,y,y,1573,AP,,"{""step1"": {""grind method"": [""mortar""], ""wet/dry"": [], ""liquid"": []}}",{},3,,"Al2O3, Rb2CO3",,10.1134/S0020168510050171,2010,,FALSE
Rb-As-O,mp-1103058,[181904],Rb8AsO3,0.132591645,Pm-3m,?,?,,,,{},{},,,,,10.1016/j.ssc.2011.05.002,2011,modelling of Rb2(O0.75As0.25),FALSE
Rb-As-O,mp-30299,[413150],RbAsO2,0,Pbcm,y,y,773,,Ar,{},{},1,,"Rb, As2O3",,10.1515/znb-2003-0704,2003,,TRUE
Rb-Au-O,mp-4405,"[79087, 75499]",Rb3AuO,0,Pm-3m,n,n,,,,{},{},,,"Rb, Rb2O, Au",from melt,10.1039/C39940001045,1994,,FALSE
Rb-Au-O,mp-29920,[91308],Rb5Au3O2,0,Pbam,y,y,698,,Ar,"{""step1"": {""grind method"": [""pestle and mortar""], ""wet/dry"": [], ""liquid"": []}}",{},1,,"RbAu, Rb2O, Au",,10.1006/jssc.2000.8881,2000,,FALSE
Rb-Au-O,mp-510076,"[95825, 91309, 411333]",Rb7Au5O2,0,Immm,y,y,698,,Ar,"{""step1"": {""grind method"": [""pestle and mortar""], ""wet/dry"": [], ""liquid"": []}}",{},1,,"RbAu, Rb2O, Au",,10.1006/jssc.2000.8881,2000,,FALSE
Rb-Au-O,mp-10547,[409552],RbAuO,0,I4/mmm,y,y,653,,Ar,{},{},1,,"RbAu, Au, RbO2",,10.1524/ncrs.2001.216.14.516,2001,,FALSE
Rb-Au-O,mp-7472,[15116],RbAuO2,0,Cmcm,y,y,673,,O2,{},{},1,,"RbOx, Au",,10.1002/zaac.19623140103,1962,,TRUE
Rb-Bi-O,mp-556735,[95896],Rb2Bi4O7,0,C2/c,y,y,973,,protective gas,{},"{""step1"": {""cool rate"": [], ""cool time"": [], ""cool medium"": [], ""cool type"": [""furnace cool""], ""end temperature"": [""RT""], ""remark"": []}}",1,,"Rb, Bi2O3",,10.1515/znb-2002-1003,2002,,TRUE
Rb-Bi-O,mp-29525,[407294],Rb3BiO3,0,P2_13,y,y,923,,Ar,{},"{""step1"": {""cool rate"": [{""value"": ""10"", ""unit"": ""C/h""}], ""cool time"": [], ""cool medium"": [], ""cool type"": [], ""end temperature"": [""RT""], ""remark"": []}}",2,y,"Rb2.059O, Bi2O3",,10.1515/znb-1997-0902,1997,,TRUE
Rb-Bi-O,mp-1103284,[181906],Rb8BiO3,0.217015017,Pm-3m,?,?,,,,{},{},,,,,10.1016/j.ssc.2011.05.002,2011,modelling of Rb2(O0.75Bi0.25),FALSE
Rb-Bi-O,mp-29521,[407208],RbBiO2,0,C2/c,y,y,873,,Ar,{},"{""step1"": {""cool rate"": [{""value"": ""5"", ""unit"": ""C/h""}], ""cool time"": [], ""cool medium"": [], ""cool type"": [], ""end temperature"": [""RT""], ""remark"": []}}",1,y,"Rb2.059O, Bi2O3",,10.1002/(SICI)1521-3749(199802)624:2<205::AID-ZAAC205>3.0.CO;2-S,1998,,TRUE
Rb-Cd-O,mp-28364,[62054],Rb2CdO2,0,Pbcn,y,y,773,,,{},{},1,,"RbO0.49, CdO",,10.1007/BF00809217,1987,,TRUE
Rb-Co-O,mp-542299,[95833],Rb2Co2O3,0.366905516,Pnma,y,y,723,,Ar,"{""step1"": {""grind method"": [""ball milling""], ""wet/dry"": [], ""liquid"": []}}",{},1,,"RbN3, RbNO3, Co3O4",,10.1002/1521-3749(200212)628:12<2697::AID-ZAAC2697>3.0.CO;2-P,2002,,TRUE
Rb-Co-O,mp-30194,[94437],Rb3CoO2,0,Pnma,y,y,773,,Ar,"{""step1"": {""grind method"": [""ball milling""], ""wet/dry"": [], ""liquid"": []}}",{},1,,"RbN3, RbNO3, Co3O4",,10.1002/1521-3749(200109)627:9<2115::AID-ZAAC2115>3.0.CO;2-L,2001,,FALSE
Rb-Co-O,mp-541389,"[73191, 73190]",Rb5Co2O4,0,P-1,n,n,,,,{},{},,,"Rb6CdO4, Co",reaction with wall,10.1002/zaac.19936190320,1993,,TRUE
Rb-Co-O,mp-704992,[108937],RbCoO2,0.175758678,Pbca,y,y,923,,Ar,{},"{""step1"": {""cool rate"": [], ""cool time"": [], ""cool medium"": [], ""cool type"": [""slow cooling""], ""end temperature"": [""RT""], ""remark"": []}}",1,,"Co3O4, RbO1.05",,10.1002/zaac.19754170105,1975,,TRUE
Rb-Cr-O,mp-540779,[23546],Rb2Cr2O7,0.002621905,P-1,n,n,,,,{},{},,,,wet synthesis,10.1139/v70-089,1970,,FALSE
Rb-Cr-O,mp-561093,[15033],Rb2Cr2O7,0,P2_1/c,n,n,,,,{},{},,,"Rb2CO3, CrO3",wet synthesis,10.3891/acta.chem.scand.25-0044,1971,,FALSE
Rb-Cr-O,mp-17385,[15034],Rb2Cr2O7,0.001006417,C2/c,n,n,,,,{},{},,,"Rb2CO3, CrO3",wet synthesis,10.3891/acta.chem.scand.25-0035,1971,minority phase,FALSE
Rb-Cr-O,mp-557144,[409745],Rb2Cr2O7,0.006837137,P-1,n,n,,,,{},{},,,"Rb2CO3, Zn(NO3)2·6H2O, CrO3",wet synthesis,10.1524/ncrs.2003.218.4.401,2003,,FALSE
Rb-Cr-O,mp-647352,"[6130, 15060]",Rb2Cr3O10,0.02104858,Pbca,n,n,,,,{},{},,,"CrO3, Rb2Cr2O7, H2O",wet synthesis,"Chemica Scripta 5, 91 (1974)",1974,alpha phase,FALSE
Rb-Cr-O,mp-616565,"[2639, 15061]",Rb2Cr4O13,0.031104252,P2_1/c,n,n,,,,{},{},,,"CrO3, Rb2Cr2O7, H2O",wet synthesis,10.1107/S0567740873006242,1973,,FALSE
Rb-Cr-O,mp-17071,"[30224, 280457]",Rb2CrO4,0,Pnma,y,y,,,,{},{},,,,,10.1016/0022-3115(94)90309-3,1994,"beta phase; high temperature phase of alpha Rb2CrO4, which can be synthesized via solid state reaction",FALSE
Rb-Cr-O,mp-30547,"[246525, 82622]",RbCr3O8,0,C2/m,y,y,573,AP,,{},{},3,,"CrO3, Cr(NO3)3·9H2O, RbNO3",,10.1016/S0022-3697(96)00079-0,1996,,FALSE
Rb-Cr-O,mp-19029,[100521],RbCr4O8,0.064325012,I4/m,y,y,1473,7,,{},"{""step1"": {""cool rate"": [], ""cool time"": [], ""cool medium"": [], ""cool type"": [""quench""], ""end temperature"": [""RT""], ""remark"": []}}",1,,"Rb2Cr2O7, Cr2O3",,10.1016/0025-5408(78)90170-8,1978,,FALSE
Rb-Cu-O,mp-8198,[35246],Rb3Cu5O4,0,P2_1/c,?,?,723,,,{},{},1,,"RbO0.53, Cu2O",,10.1002/zaac.19824940103,1982,translation issue: might be solid state reaction or reaction with wall; uncertain phase percentage,TRUE
Rb-Cu-O,mp-28568,[65446],Rb3CuO2,0,P2_1/c,y,y,833,,,{},{},1,,"RbO0.63, Cu2O",,10.1002/zaac.655740108,1989,,TRUE
Rb-Cu-O,mp-1008807,[188530],RbCuO,0.998361353,F-43m,y,?,,,,{},{},,,,,10.1016/j.ssc.2012.10.016,2013,modelling of cubic RbCuO,FALSE
Rb-Cu-O,mp-7470,"[15100, 40159]",RbCuO,0,I4/mmm,y,y,673,,Ar,{},{},1,,"Rb2O, Cu2O",,10.1002/zaac.19693670509,1969,,TRUE
Rb-Cu-O,mp-7467,[15096],RbCuO2,0,Cmcm,y,y,675,,Ar,"{""step1"": {""grind method"": [""mixed""], ""wet/dry"": [], ""liquid"": [""ethanol""]}}",{},1,,"Rb2O, CuO",,10.1016/0040-6031(95)02575-8,1995,,FALSE
Rb-Dy-O,mp-7476,[15159],RbDyO2,0,R-3m,y,y,823,,Ar,{},{},2,,"RbO0.6, Yb2O3",,10.1002/zaac.19693650104,1969,,TRUE
Rb-Er-O,mp-7477,[15161],RbErO2,0,R-3m,y,y,823,,Ar,{},{},2,,"RbO0.6, Yb2O3",,10.1002/zaac.19693650104,1969,,TRUE
Rb-Eu-O,mp-20277,[27334],RbEuO2,0,R-3m,y,y,873,,Ar,{},"{""step1"": {""cool rate"": [], ""cool time"": [], ""cool medium"": [], ""cool type"": [""quench""], ""end temperature"": [""RT""], ""remark"": []}}",2,,"RbO0.53, Eu2O3",,10.1002/zaac.19754170305,1975,,TRUE
Rb-Fe-O,mp-555287,[154371],Rb3FeO3,0,C2/m,y,y,975,,Ar,{},"{""step1"": {""cool rate"": [], ""cool time"": [], ""cool medium"": [], ""cool type"": [""furnace cool""], ""end temperature"": [""RT""], ""remark"": []}}",1,,"Fe2O3, Rb, RbO2",,10.1515/znb-2005-0706,2005,,TRUE
Rb-Fe-O,mp-559809,[154291],Rb4Fe2O5,0.580762521,C2/c,y,y,773,,Ar,{},"{""step1"": {""cool rate"": [], ""cool time"": [{""value"": ""50"", ""unit"": ""h""}], ""cool medium"": [], ""cool type"": [], ""end temperature"": [{""value"": ""400"", ""unit"": ""C""}], ""remark"": []}, ""step2"": {""cool rate"": [{""value"": ""100"", ""unit"": ""C/h""}], ""cool time"": [], ""cool medium"": [], ""cool type"": [], ""end temperature"": [""RT""], ""remark"": []}}",1,,"Fe2O3, Rb, RbO2",,10.1524/zkri.220.2.135.59131,2005,excess Rb,FALSE
Rb-Fe-O,mp-1193332,[174319],Rb5Fe3O6,0,I-42d,y,y,875,,Ar,{},"{""step1"": {""cool rate"": [{""value"": ""100"", ""unit"": ""C/h""}], ""cool time"": [], ""cool medium"": [], ""cool type"": [], ""end temperature"": [""RT""], ""remark"": []}}",1,,"Fe2O3, Rb, RbO2",,10.1515/znb-2004-0705,2004,,TRUE
Rb-Fe-O,mp-31512,[414485],Rb7Fe2O8,0,P2_1/c,y,y,773,,Ar,{},"{""step1"": {""cool rate"": [{""value"": ""100"", ""unit"": ""C/h""}], ""cool time"": [], ""cool medium"": [], ""cool type"": [], ""end temperature"": [""RT""], ""remark"": []}}",1,,"Fe2O3, Rb, RbO2",,10.1002/zaac.200400366,2005,,TRUE
Rb-Fe-O,mp-561139,"[174314, 154370]",Rb8Fe2O7,0.394532545,P2_1/c,y,y,775,,Ar,{},{},1,,"Fe2O3, Rb, RbO2",,10.1515/znb-2005-0706,2005,inhomogeneous,TRUE
Rb-Fe-O,mp-558337,"[180531, 241113, 421187]",RbFeO2,0.030751394,Pbca,y,y,793,,Ar,"{""step1"": {""grind method"": [""agate mortar""], ""wet/dry"": [], ""liquid"": []}}","{""step1"": {""cool rate"": [{""value"": ""5"", ""unit"": ""C/h""}], ""cool time"": [], ""cool medium"": [], ""cool type"": [], ""end temperature"": [{""value"": ""400"", ""unit"": ""C""}], ""remark"": []}, ""step2"": {""cool rate"": [{""value"": ""100"", ""unit"": ""C/h""}], ""cool time"": [], ""cool medium"": [], ""cool type"": [], ""end temperature"": [""RT""], ""remark"": []}}",1,,"Fe2O3, RbN3, RbNO3",,10.1016/j.jssc.2010.01.022,2010,,FALSE
Rb-Ga-O,mp-13744,[2270],Rb3GaO3,0,C2/m,y,y,923,,,{},{},1,,"Ga2O3, RbO0.46",,10.1002/zaac.19784400108,1978,,TRUE
Rb-Ga-O,mp-1020613,[420328],Rb5GaO4,0,Pbca,y,y,573,,Ar,{},"{""step1"": {""cool rate"": [{""value"": ""10"", ""unit"": ""C/h""}], ""cool time"": [], ""cool medium"": [], ""cool type"": [], ""end temperature"": [{""value"": ""200"", ""unit"": ""C""}], ""remark"": []}, ""step2"": {""cool rate"": [], ""cool time"": [], ""cool medium"": [], ""cool type"": [""furnace cool""], ""end temperature"": [""RT""], ""remark"": []}}",1,,"Rb2O, Rb, Ga2O3",,10.1515/znb-2010-1202,2010,,FALSE
Rb-Gd-O,mp-7976,[27335],RbGdO2,0,R-3m,y,y,873,,Ar,{},"{""step1"": {""cool rate"": [], ""cool time"": [], ""cool medium"": [], ""cool type"": [""quench""], ""end temperature"": [""RT""], ""remark"": []}}",2,,"RbO0.53, Gd2O3",,10.1002/zaac.19754170305,1975,,TRUE
Rb-Ge-O,mp-557372,[189271],Rb2Ge4O9,0,P-3c1,y,y,1073,AP,,"{""step1"": {""grind method"": [""agate mortar""], ""wet/dry"": [], ""liquid"": [""acetone""]}}",{},2,,"GeO2, Rb2CO3",,10.1016/j.jlumin.2016.04.046,2016,,FALSE
Rb-Ge-O,mp-556051,[412138],Rb2GeO3,0,P2_1/c,?,?,1073,,,{},{},1,,"Rb, RbO2, GeO2",,10.1515/znb-2001-1201,2001,uncertain phase percentage,TRUE
Rb-Ge-O,mp-18464,[412136],Rb4GeO4,0,P2_1/c,y,y,923,,,{},"{""step1"": {""cool rate"": [{""value"": ""5"", ""unit"": ""C/h""}], ""cool time"": [], ""cool medium"": [], ""cool type"": [], ""end temperature"": [{""value"": ""300"", ""unit"": ""C""}], ""remark"": []}, ""step2"": {""cool rate"": [{""value"": ""100"", ""unit"": ""C/h""}], ""cool time"": [], ""cool medium"": [], ""cool type"": [], ""end temperature"": [""RT""], ""remark"": []}}",1,,"Rb, RbO2, GeO2",,10.1515/znb-2001-1201,2001,,TRUE
Rb-Ge-O,mp-18224,[73551],Rb6Ge2O7,0,P2_1/c,y,y,623,0.55,NH3,{},{},1,,"RbNH2, GeO2",,10.1016/0925-8388(93)90496-A,1993,,FALSE
Rb-Hg-O,mp-5072,"[25514, 66276]",Rb2HgO2,0,I4/mmm,y,y,823,,Ar,{},{},1,,"RbO0.6, HgO",,10.1002/zaac.19885670108,1988,,TRUE
Rb-Ho-O,mp-6978,[15160],RbHoO2,0,R-3m,y,y,823,,Ar,{},{},2,,"RbO0.6, Yb2O3",,10.1002/zaac.19693650104,1969,,TRUE
Rb-La-O,mp-7972,[27331],RbLaO2,0,R-3m,y,y,873,,Ar,{},"{""step1"": {""cool rate"": [], ""cool time"": [], ""cool medium"": [], ""cool type"": [""quench""], ""end temperature"": [""RT""], ""remark"": []}}",2,,"RbO0.53, Gd2O3",,10.1002/zaac.19754170305,1975,,TRUE
Rb-Li-O,mp-1095542,[65149],RbLi2O3,0.394692467,P2_1/m,?,?,,,,{},{},,,,,,,ICSD 65149 contain hydrogen,N/A
Rb-Li-O,mp-28545,[65170],RbLiO,0.001270121,Pnma,y,y,773,,,{},{},1,,"Li2O, Rb2O",,10.1002/zaac.19875531027,1987,,TRUE
Rb-Lu-O,mp-7480,[15164],RbLuO2,0,R-3m,y,y,823,,Ar,{},{},2,,"RbO0.6, Yb2O3",,10.1002/zaac.19693650104,1969,,TRUE
Rb-Mn-O,mp-1201493,[420662],Rb11Mn8O16,0.007107718,F222,y,y,773,,Ar,"{""step1"": {""grind method"": [""agate mortar""], ""wet/dry"": [], ""liquid"": []}}",{},1,,"RbNO3, Mn2O3, RbN3",,10.1002/zaac.200900269,2009,,FALSE
Rb-Mn-O,mp-505209,[79083],Rb2MnO4,0,Pnma,n,n,,,,{},{},,,"RbO0.9, LiMnO4",ion exchange,10.1002/zaac.19956210202,1995,,FALSE
Rb-Mn-O,mp-553971,[245999],Rb3MnO3,0,P2_1/c,y,y,773,,Ar,"{""step1"": {""grind method"": [""agate mortar""], ""wet/dry"": [], ""liquid"": []}}",{},1,,"RbN3, RbNO3, Mn3O4",,10.1002/zaac.200800170,2008,,FALSE
Rb-Mn-O,mp-1196651,[428945],Rb8Mn5O10,0,P2_1/c,y,y,773,,Ar,"{""step1"": {""grind method"": [""agate mortar""], ""wet/dry"": [], ""liquid"": []}}",{},1,,"RbN3, RbNo3, MnO",,10.1002/zaac.201400618,2015,,FALSE
Rb-Mn-O,mp-559700,[419244],RbMnO2,0,P-1,y,y,873,,Ar,"{""step1"": {""grind method"": [""agate mortar""], ""wet/dry"": [], ""liquid"": []}}",{},1,,"RbN3, RbNo3, Mn2O3",,10.1002/zaac.200700343,2007,,FALSE
Rb-Mn-O,mp-18301,[89507],RbMnO4,0,Pnma,n,n,,,,{},{},,,"Rb2SO4, NaMnO4",precipitation  ,10.1080/07366299708934492,2007,,FALSE
Rb-Mo-O,mp-554786,[249126],Rb2Mo2O7,0.003294939,Ama2,n,n,,,,{},{},,,"Rb2MoO4, MoO3",from melt,10.1107/S0108270106014880,2006,,FALSE
Rb-Mo-O,mp-541075,[48213],Rb2Mo3O10,0,C2/c,n,n,,,,{},{},,,,wet synthesis,10.1515/znb-1985-0908,1985,,TRUE
Rb-Mo-O,mp-1193851,[183199],Rb2MoO4,0.00459433,Pnma,y,y,,,,{},{},,,,,10.1080/00150193.2011.577339,2011,"other phase of mp-19212, which can be synthesized via solid state synthesis",FALSE
Rb-Mo-O,mp-19212,[24904],Rb2MoO4,0,C2/m,y,y,1173,AP,,{},{},1,,"Rb2CO3, MoO3",,10.1080/00150193.2011.577339,2011,,FALSE
Rb-Mo-O,mp-1202770,[73510],Rb3Mo10O30,0.017656067,C2/m,n,n,,,,{},{},,,"Rb2CO3, MoO3",electrolytic reduction,10.1016/j.ssc.2004.09.027,2004,,FALSE
Rb-Na-O,mp-8453,[61092],RbNaO,0.011888565,P4/nmm,y,y,750,,,{},{},1,y,"Rb2O, Na2O",,10.1515/znb-1985-1230,1985,,TRUE
Rb-Nb-O,mp-9808,[407327],Rb3NbO8,0,I-42m,?,?,,,,{},{},1,,"Rb2S3, NbO, S",,10.1107/S0108270198001723,1998,minority phase,FALSE
Rb-Nb-O,mp-3283,"[16380, 200854]",RbNbO3,0,P-1,y,y,1123,,,{},{},1,,"RbO0.65, Nb2O5",,10.1016/0022-5088(80)90033-8,1980,,TRUE
Rb-Nd-O,mp-7973,[27332],RbNdO2,0,R-3m,y,y,873,,Ar,{},"{""step1"": {""cool rate"": [], ""cool time"": [], ""cool medium"": [], ""cool type"": [""quench""], ""end temperature"": [""RT""], ""remark"": []}}",2,,"RbO0.53, Nd2O3",,10.1002/zaac.19754170305,1975,,TRUE
Rb-Ni-O,mp-19167,[66277],Rb2NiO2,0,I4/mmm,y,y,973,,Ar,{},{},1,,"RbO0.63, NiO",,10.1002/zaac.19885670108,1988,,TRUE
Rb-Ni-O,mp-1192212,[424580],Rb3NiO2,0.057672009,P4_12_12,y,y,723,,Ar,{},{},1,,"RbNO3, RbN3, NiO",,10.1016/j.solidstatesciences.2012.06.006,2012,,FALSE
Rb-Os-O,mp-5050,"[157442, 157436, 157439, 161127, 157441, 157438, 157437, 173072, 173073, 157440, 157435, 246506]",RbOs2O6,0,Fd-3m,y,y,873,,O2,{},"{""step1"": {""cool rate"": [], ""cool time"": [], ""cool medium"": [], ""cool type"": [""furnace cool""], ""end temperature"": [""RT""], ""remark"": []}}",1,,"RbO2, OsO2",,10.1039/B613083F,2006,oxygen pressure generated from AgO decomposition; inhomogeneous,FALSE
Rb-Os-O,mp-1205111,[20611],RbOs2O9,0,Pna2_1,?,?,,,,{},{},,,,,,,ICSD 20611 contain hydrogen,N/A
Rb-Pb-O,mp-504811,[35415],Rb2Pb4O7,0,P-1,y,y,723,,,{},{},1,,"Rb2O3, PbO",,10.1002/zaac.19834990417,1983,,TRUE
Rb-Pb-O,mp-504598,[2267],Rb2PbO2,0,P-1,?,?,693,,,{},{},1,,"RbO0.5, PbO",,10.1002/zaac.19784400109,1978,translation issue: might be solid state reaction or from melt,TRUE
Rb-Pb-O,mp-21489,[1413],Rb2PbO3,0.002249239,Cmc2_1,y,?,,,,{},{},,,,,10.1002/zaac.19875510817,1987,old refinement of mp-21461,FALSE
Rb-Pb-O,mp-21461,"[62139, 10349]",Rb2PbO3,0,Pnma,y,y,773,0,vacuum,{},"{""step1"": {""cool rate"": [{""value"": ""20"", ""unit"": ""C/h""}], ""cool time"": [], ""cool medium"": [], ""cool type"": [], ""end temperature"": [""RT""], ""remark"": []}}",1,,"Rb2O, PbO2",,10.1002/zaac.19875510817,1987,,TRUE
Rb-Pb-O,mp-21801,[65245],Rb4PbO3,0,Pbca,y,y,753,,,{},{},1,,"PbO, RbO0.45",,10.1002/zaac.19885640107,1988,,TRUE
Rb-Re-O,mp-4035,"[73298, 52339, 73297]",RbReO4,0,I4_1/a,n,n,,,,{},{},,,"Rb2CO3, HReO4",precipitation  ,10.1039/C9DT04021H,2019,,FALSE
Rb-Ru-O,mp-542697,[415748],Rb2RuO4,0,Pnma,y,y,898,,O2,{},"{""step1"": {""cool rate"": [{""value"": ""20"", ""unit"": ""C/h""}], ""cool time"": [], ""cool medium"": [], ""cool type"": [], ""end temperature"": [""RT""], ""remark"": []}}",1,,"RuO2, RbO2",,10.1515/znb-2005-1101,2005,,FALSE
Rb-Sb-O,mp-558023,[260286],Rb2Sb4O11,0,C2/m,n,n,,,,{},{},,,"H3BO3, RbO2, Sb2O3",flux,10.1107/S1600536809016109,2009,,FALSE
Rb-Sb-O,mp-560587,[412329],Rb2Sb8O13,0,P2_1/m,y,y,773,,Ar,{},"{""step1"": {""cool rate"": [{""value"": ""5"", ""unit"": ""C/h""}], ""cool time"": [], ""cool medium"": [], ""cool type"": [], ""end temperature"": [{""value"": ""300"", ""unit"": ""C""}], ""remark"": []}, ""step2"": {""cool rate"": [{""value"": ""15"", ""unit"": ""C/h""}], ""cool time"": [], ""cool medium"": [], ""cool type"": [], ""end temperature"": [""RT""], ""remark"": []}}",1,,"RbO2, Rb, Sb2O3",,10.1002/1521-3749(200206)628:5<1218::AID-ZAAC1218>3.0.CO;2-4,2002,inhomogeneous,TRUE
Rb-Sb-O,mp-556234,[411548],Rb3Sb5O14,0,Pbam,y,y,1373,,Ar,{},"{""step1"": {""cool rate"": [{""value"": ""15"", ""unit"": ""C/h""}], ""cool time"": [], ""cool medium"": [], ""cool type"": [], ""end temperature"": [{""value"": ""600"", ""unit"": ""C""}], ""remark"": []}, ""step2"": {""cool rate"": [{""value"": ""20"", ""unit"": ""C/h""}], ""cool time"": [], ""cool medium"": [], ""cool type"": [], ""end temperature"": [""RT""], ""remark"": []}}",1,,"RbO2, Sb2O5",,10.1515/znb-2001-0209,2001,,TRUE
Rb-Sb-O,mp-1102981,[181905],Rb8SbO3,0.259733199,Pm-3m,?,?,,,,{},{},,,,,10.1016/j.ssc.2011.05.002,2011,modelling of Rb2(O0.75Sb0.25),FALSE
Rb-Sb-O,mp-10418,[411216],RbSbO2,0,C2/c,y,y,873,,Ar,{},"{""step1"": {""cool rate"": [{""value"": ""5"", ""unit"": ""C/h""}], ""cool time"": [], ""cool medium"": [], ""cool type"": [], ""end temperature"": [""RT""], ""remark"": []}}",1,,"Rb, Sb2O3, Sb2O5",,10.1002/(SICI)1521-3749(200006)626:6<1305::AID-ZAAC1305>3.0.CO;2-L,2000,,TRUE
Rb-Sc-O,mp-7650,"[1270, 31960]",RbScO2,0,P6_3/mmc,y,y,1103,,Ar,{},{},2,,"Sc2O3, RbO0.51",,10.1002/zaac.19653390305,1965,beta phase,TRUE
Rb-Sc-O,mp-8145,[31959],RbScO2,0.002542863,R-3m,y,y,,,,{},{},,,,,10.1002/zaac.19653390305,1965,"alpha phase; other phase of mp-7650, which can be synthesized via solid state reaction",TRUE
Rb-Se-O,mp-1201176,"[19015, 9372]",RbSe2O6,0.244672155,P2_12_12_1,?,?,,,,{},{},,,,,,,"ICSD 19015, 9372 contain hydrogen",N/A
Rb-Se-O,mp-1190543,[428749],Rb2Se2O7,0,C2/c,y,y,573,AP,,{},{},1,,"Rb2CO3, H2SeO4",,10.1002/zaac.201500182,2015,excess: H2SeO4,FALSE
Rb-Se-O,mp-4618,"[60928, 60929]",Rb2SeO4,0,Pnma,n,n,,,,{},{},1,,"Rb2CO3, H2SeO4",hydrothermal,10.1107/S0108270187096525,1987,,FALSE
Rb-Se-O,mp-1104306,[62882],Rb3Se2O8,0.038013521,R-3m,?,?,,,,{},{},,,,,,,ICSD 62882 contain hydrogen,N/A
Rb-Se-O,mp-1078830,"[62335, 62876]",RbSeO3,0.183758644,P-1,?,?,,,,{},{},,,,,,,"ICSd 62335, 62876 contain hydrogen",N/A
Rb-Se-O,mp-1190003,[300018],RbSeO4,0.131568795,C2,?,?,,,,{},{},,,,,,,ICSD 300018 contain hydrogen,N/A
Rb-Se-O,mp-1203723,[2437],RbSeO4,0.485018452,P-1,?,?,,,,{},{},,,,,,,ICSD 2437 contain hydrogen,N/A
Rb-Sm-O,mp-7974,[27333],RbSmO2,0,R-3m,y,y,873,,Ar,{},"{""step1"": {""cool rate"": [], ""cool time"": [], ""cool medium"": [], ""cool type"": [""quench""], ""end temperature"": [""RT""], ""remark"": []}}",2,,"RbO0.53, Sm2O3",,10.1002/zaac.19754170305,1975,,TRUE
Rb-Sn-O,mp-7863,[24816],Rb2Sn2O3,0,R-3m,y,y,873,,,{},{},2,,"RbO0.48, SnO",,10.1002/zaac.19824850103,1982,,TRUE
Rb-Sn-O,mp-1192950,[96101],Rb2SnO12,0.273212359,P-3c1,?,?,,,,{},{},,,,,,,ICSD 96101 contain hydrogen,N/A
Rb-Sn-O,mp-27931,[24805],Rb2SnO2,0,P2_12_12_1,y,y,873,,Ar,{},{},1,,"RbO0.48, SnO",,10.1515/znb-1982-0604,1982,,FALSE
Rb-Sn-O,mp-7118,[280293],Rb4SnO4,0,P-1,n,n,,,,{},{},,,"Rb, RbO2, SnO",from melt,10.1107/S0108270199013700,2000,,FALSE
Rb-Ta-O,mp-680298,[280913],Rb3Ta5O14,0,Pnma,y,y,1473,AP,,{},"{""step1"": {""cool rate"": [], ""cool time"": [], ""cool medium"": [""air""], ""cool type"": [], ""end temperature"": [""RT""], ""remark"": []}}",1,,"RbCO3, Ta2O5",,10.1154/1.1545114,2003,,FALSE
Rb-Ta-O,mp-5461,"[647346, 150280, 30407]",Rb3TaO8,0.000118347,I-42m,n,n,,,,{},{},,,"Ta2O5, Rb2CO3, H2O2, H2O, ethanol",precipitation  ,10.1016/j.jssc.2004.05.011,2004,,FALSE
Rb-Ta-O,mp-1197311,[411855],Rb8Ta6O23,0.186747868,C2/c,?,?,,,,{},{},,,,,,,ICSD 411855 contain hydrogen,N/A
Rb-Ta-O,mp-3033,"[1633, 2301]",RbTaO3,0,C2/m,y,y,1273,,,{},{},1,,"RbO0.65, Ta2O5",,10.1002/ange.19780900515,1978,,TRUE
Rb-Tb-O,mp-13735,[1182],Rb2TbO3,0.057711174,Cmc2_1,y,y,613,,,{},{},1,,"RbO0.64, TbO1.75",,10.1002/zaac.19774330120,1977,,TRUE
Rb-Tc-O,mp-975115,[423223],RbTcO4,0,I4_1/a,n,n,,,,{},{},,,,,10.1103/PhysRevB.77.195118,2008,modelling of RbTcO4; no paper examined has synthesized this compound with solid state reaction: 10.1021/acs.inorgchem.6b02694,FALSE
Rb-Te-O,mp-38070,[95820],RbTe2O6,0,Fd-3m,n,n,,,,{},{},,,"TeO2, RbI, HoI3",flux,10.1002/1521-3749(200209)628:9/10<2198::AID-ZAAC11112198>3.0.CO;2-Y,2002,,TRUE
Rb-Te-O,mp-8248,[38223],Rb2TeO3,0,C2/m,y,y,1073,,Ar,{},"{""step1"": {""cool rate"": [], ""cool time"": [], ""cool medium"": [], ""cool type"": [""furnace cool""], ""end temperature"": [""RT""], ""remark"": []}}",1,,"Rb2CO3, TeO2",,10.1007/s10973-017-6890-3,2018,,FALSE
Rb-Te-O,mp-1204243,[171254],Rb4Te8O23,0,Pna2_1,y,y,823,AP,,{},{},2,,"H6TeO6, Rb2CO3",,10.1021/ic0515599,2005,,FALSE
Rb-Te-O,mp-31039,[69634],Rb6Te2O9,0,C2/c,y,y,953,,,{},{},1,y,"RbO0.53, RbO0.82, TeO3",,10.1002/zaac.19905840108,1990,excess RbOx,TRUE
Rb-Ti-O,mp-540784,[23878],Rb2Ti6O13,0,C2/m,?,?,,,,{},{},,,"Rb2CO3, TiO2",,10.1107/S0365110X62000511,1962,uncertain phase percentage,FALSE
Rb-Ti-O,mp-5403,"[78842, 6101]",Rb2TiO3,0,Cmce,y,y,1053,,,{},"{""step1"": {""cool rate"": [{""value"": ""20"", ""unit"": ""C/h""}], ""cool time"": [], ""cool medium"": [], ""cool type"": [], ""end temperature"": [""RT""], ""remark"": []}}",1,,"Ti2O3, RbO0.98, RbO0.52",,10.1002/zaac.19966220616,1996,,TRUE
Rb-Tl-O,mp-28380,[62643],Rb3TlO3,0,P2_1/c,y,y,923,,,{},{},1,y,"Rb2O, Tl2O3",,10.1007/BF00366089,1987,,TRUE
Rb-Tl-O,mp-556433,[171626],Rb5Tl3O,0.002163992,Cmcm,n,n,,,,{},{},,,"Rb, Rb2O, Tl",from melt,10.1039/B601802E,2006,,FALSE
Rb-Tl-O,mp-8176,[33554],RbTlO2,0,R-3m,y,y,733,,"N2,O2",{},{},1,,"Tl2O3, KO0.923",,10.1002/zaac.19613070309,1961,,TRUE
Rb-Tm-O,mp-7478,[15162],RbTmO2,0,R-3m,y,y,823,,Ar,{},{},2,,"RbO0.6, Tm2O3",,10.1002/zaac.19693650104,1969,,TRUE
Rb-U-O,mp-560458,[171465],Rb2U2O7,0,P2_1/c,y,y,1023,AP,,{},{},1,,"RbNO3, U3O8",,10.1016/j.jssc.2005.07.017,2005,,FALSE
Rb-U-O,mp-7726,[20582],Rb2UO4,0,I4/mmm,y,y,973,AP,,{},{},1,,"UO3, Rb2CO3",,10.1016/0022-1902(76)80203-5,1976,,FALSE
Rb-U-O,mp-558239,[163198],Rb4U5O17,0.004372334,Pbcn,y,y,1273,AP,,"{""step1"": {""grind method"": [""agate mortar""], ""wet/dry"": [], ""liquid"": []}}","{""step1"": {""cool rate"": [{""value"": ""20"", ""unit"": ""C/h""}], ""cool time"": [], ""cool medium"": [], ""cool type"": [], ""end temperature"": [""RT""], ""remark"": []}}",1,,"U3O8, RbNO3",,10.1016/j.jallcom.2008.06.125,2009,,FALSE
Rb-U-O,mp-683981,[171466],Rb8U9O31,0.009505654,Pbcn,y,y,1173,AP,,{},{},1,,"RbNO3, U3O8",,10.1016/j.jssc.2005.07.017,2005,,FALSE
Rb-U-O,mp-11775,[99548],RbUO3,0,Pm-3m,y,y,1073,,Ar/H2,{},{},1,,"U3O8, Rb2CO3",,10.1016/j.jssc.2004.02.021,2004,,FALSE
Rb-V-O,mp-510519,"[79378, 72285, 150326]",Rb2V3O8,0,P4bm,y,y,823,0,vacuum,{},"{""step1"": {""cool rate"": [], ""cool time"": [], ""cool medium"": [], ""cool type"": [""slow cooling""], ""end temperature"": [""RT""], ""remark"": []}}",1,,"RbVO3, V2O3, V2O5",,10.1006/jssc.1995.1075,1995,,FALSE
