Repository: vchung1263/solid_state_synthesizability_public

# Solid State Synthesizability Prediction
This repository contains the code, data and result of our manuscript.

## Developers
Vincent Chung

## Description

The pu_learn_model.py contains the PU-Learning models used in the manuscript. It is a modified code of Jang et al.. Link to the original code repository: https://github.com/kaist-amsg/Synthesizability-PU-CGCNN. Model_x.py and baseline_model.py are the scripts used to predict the synthesizability score of the compositions using the input files in ./folder.

- The ./data folder contains the input files used by the models and the csv files for the results in the paper (more info in ./data)

File: manually_curated_dataset.csv (part 15 of 19)
system,mp_id,icsd_ids,composition,e_above_hull,Spacegroup Number,solid_state_synthesized_composition,solid_state_synthesized_structure,sss_highest_temperature(K),sss_pressure(GPa),sss_atmosphere,sss_mixing_condition,sss_cooling_condition,sss_heating_step,single_crystal,sss_precursor,other_synthesis_method,reference,reference_year,comment,google_translate
Rb-V-O,mp-505219,[79410],Rb2V4O9,0.002974016,P4_2/m,y,y,823,0,vacuum,{},{},2,,"RbVO3, V2O3",,10.1006/jssc.1995.1117,1995,,FALSE
Rb-V-O,mp-1190911,"[420851, 248228]",Rb3V5O14,0,P31m,y,y,773,AP,,{},"{""step1"": {""cool rate"": [{""value"": ""60"", ""unit"": ""C/h""}], ""cool time"": [], ""cool medium"": [], ""cool type"": [], ""end temperature"": [""RT""], ""remark"": []}}",1,,"Rb2CO3, V2O5",,10.1016/j.jssc.2010.09.017,2010,excess V2O5,FALSE
Rb-V-O,mp-1103913,[61173],Rb4V2O9,0.236996926,P-1,?,?,,,,{},{},,,,,,,ICSD 61173 contain hydrogen,N/A
Rb-V-O,mp-16864,[50009],RbV3O8,0,P2_1/m,?,?,,,,{},{},,,"V2O5, RbNO3",,10.1007/BF01912992,1980,insufficient information: uncertain phase percentage,FALSE
Rb-V-O,mp-19031,[1488],RbVO3,0,Pbcm,y,y,673,AP,,"{""step1"": {""grind method"": [""mixed""], ""wet/dry"": [], ""liquid"": [""acetone""]}}",{},1,,"RbCO3, V2O5",,10.1039/C6NJ03823A,2017,,FALSE
Rb-W-O,mp-1194279,[96421],RbW3O9,0.007215163,P6mm,y,?,,,,{},{},,,,,10.1016/S0022-4596(03)00006-9,2003,other refinement of mp-565431,FALSE
Rb-W-O,mp-565431,[96419],RbW3O9,0.003319231,P6/mmm,y,y,1173,AP,,"{""step1"": {""grind method"": [""agate mortar""], ""wet/dry"": [], ""liquid"": []}}",{},2,,"Rb2WO4, WO3",,10.1016/S0022-4596(03)00006-9,2003,,FALSE
Rb-W-O,mp-1198691,[60005],RbW8O32,0.350361278,C2/m,?,?,,,,{},{},,,,,,,different stoichiometry: Rb2P4W16O64,N/A
Rb-W-O,mp-19144,[300230],Rb2W2O7,0,P2_1/c,y,y,1273,4,,{},{},1,,"Rb2WO4, WO3",,10.1524/zkri.1993.203.Part-2.318,1993,,FALSE
Rb-W-O,mp-18864,"[24905, 183200]",Rb2WO4,0,C2/m,y,y,1173,AP,,{},{},1,,"Rb2CO3, WO3",,10.1080/00150193.2011.577339,2010,,FALSE
Rb-Y-O,mp-14437,[49651],RbYO2,0,R-3m,y,y,973,,Ar,{},"{""step1"": {""cool rate"": [], ""cool time"": [], ""cool medium"": [], ""cool type"": [""quench""], ""end temperature"": [""RT""], ""remark"": []}}",1,,"Rb2O, Yb2O3",,10.1002/zaac.19683570408,1968,,TRUE
Rb-Yb-O,mp-7479,[15163],RbYbO2,0.177368234,R-3m,y,y,823,,Ar,{},{},2,,"RbO0.6, Yb2O3",,10.1002/zaac.19693650104,1969,,TRUE
Rb-Zn-O,mp-29606,[40754],Rb2Zn3O4,0,C2/c,y,y,1073,,,{},{},1,,"Rb2O, ZnO",,10.1002/zaac.19875510818,1987,,TRUE
Rb-Zn-O,mp-555977,[1119],Rb2ZnO2,0,P2_1/c,y,y,873,,,{},{},1,y,"RbO0.48, ZnO",,10.1002/ange.19770890731,1977,,TRUE
Re-Ag-O,mp-7094,[280086],ReAgO4,0,I4_1/a,n,n,,,,{},{},,,"AgNO3, NaReO4",wet synthesis,10.1107/S0108270199099138,1999,,FALSE
Re-Bi-O,mp-1197783,"[185904, 185906, 185905]",ReBi3O8,0.003058713,I2_13,y,y,,,,{},{},,,,,10.1016/j.ssi.2012.04.019,2012,high temperature phase of mp-28287,FALSE
Re-Bi-O,mp-28287,"[60056, 185903]",ReBi3O8,0,P2_13,y,y,1073,AP,,{},"{""step1"": {""cool rate"": [], ""cool time"": [], ""cool medium"": [], ""cool type"": [""furnace cool""], ""end temperature"": [""RT""], ""remark"": []}}",1,,"Bi2O3, NH4ReO4",,10.1016/j.ssi.2012.04.019,2012,,FALSE
Re-Bi-O,mp-1197231,"[174463, 174462, 174074]",ReBi9O17,0.0071189,P2_1/c,y,y,1073,AP,,"{""step1"": {""grind method"": [""agate mortar""], ""wet/dry"": [], ""liquid"": []}}","{""step1"": {""cool rate"": [], ""cool time"": [], ""cool medium"": [], ""cool type"": [""furnace cool""], ""end temperature"": [""RT""], ""remark"": []}}",1,,"Re, Bi2O3",,10.1016/j.jssc.2009.07.008,2009,,FALSE
Re-Bi-O,mp-27360,[10481],ReBiO4,0,Cmcm,n,n,,,,{},{},,,"ReO3, Bi2O3",chemical transport reaction,10.1016/0022-4596(79)90246-9,1979,,FALSE
Re-Hg-O,mp-555759,[32753],Re2Hg5O10,0,P2_1/c,y,y,673,0,vacuum,{},"{""step1"": {""cool rate"": [], ""cool time"": [], ""cool medium"": [""water""], ""cool type"": [""quench""], ""end temperature"": [""RT""], ""remark"": []}}",3,,"Hg, Hg(ReO4)2",,10.1515/znb-1995-0906,1995,,FALSE
Re-Hg-O,mp-667343,[78837],Re2Hg5O10,0.000443473,P2_1/c,y,y,673,0,vacuum,{},"{""step1"": {""cool rate"": [], ""cool time"": [], ""cool medium"": [""water""], ""cool type"": [""quench""], ""end temperature"": [""RT""], ""remark"": []}}",3,,"Hg, Hg(ReO4)2",,10.1515/znb-1995-0906,1995,,FALSE
Re-Hg-O,mp-667291,[74886],ReHg2O5,0,P-1,y,y,673,0.0006,O2,{},"{""step1"": {""cool rate"": [], ""cool time"": [], ""cool medium"": [""water""], ""cool type"": [""quench""], ""end temperature"": [""RT""], ""remark"": []}}",3,,"HgO, Hg(ReO4)2",,10.1002/zaac.19946201104,1994,inhomogeneous,FALSE
Re-Hg-O,mp-616597,[74885],ReHgO4,0,P2_1/c,y,y,673,0.0006,O2,{},"{""step1"": {""cool rate"": [], ""cool time"": [], ""cool medium"": [""water""], ""cool type"": [""quench""], ""end temperature"": [""RT""], ""remark"": []}}",3,,"HgO, Hg(ReO4)2",,10.1002/zaac.19946201104,1994,,FALSE
Re-Ni-O,mp-32311,[51016],Re2NiO8,0,P-3,?,?,,,,{},{},,,,,10.1006/jssc.1998.7806,1998,modelling of Ni(ReO4)2,FALSE
Re-Pb-O,mp-558655,[48205],Re2PbO6,0.010078748,R-3m,y,y,843,,,{},{},1,,"ReO3, PbO",,10.1016/j.jssc.2020.121359,2020,inhomogeneous,FALSE
Re-Pb-O,mp-29305,[201430],Re2PbO8,0,P31m,?,?,,,,{},{},,,,,10.1016/0022-5088(84)90192-9,1984,insufficient information: no information on synthesis of microcrystalline Re2PbO8,FALSE
Re-Sb-O,mp-1196004,[165619],Re2Sb4O13,0,P-1,y,y,773,0,vacuum,{},{},1,,"SbOReO4·2H2O, Sb2O3",,10.1023/A:1027283427485,2000,,FALSE
Re-Sb-O,mp-15910,[51023],Re2SbO6,0,C2/c,y,y,773,0,vacuum,{},{},1,,"SbOReO4·2H2O, Re",,10.1006/jssc.1998.7776,1998,,FALSE
Re-Se-O,mp-1201505,[417781],Re3Se4O3,0.34748548,Pa-3,?,?,,,,{},{},,,,,,,ICSD 417781 contain hydrogen,N/A
Rh-Pb-O,mp-555277,"[16448, 420582]",Rh7Pb3O15,0,P6_3/mcm,y,y,1073,AP,,"{""step1"": {""grind method"": [""agate mortar""], ""wet/dry"": [], ""liquid"": []}}",{},2,,"Rh2O3, PbO",,10.1021/cm900697s,2009,,FALSE
Sb-As-O,mp-28109,"[5286, 37187]",SbAsO3,0,P2_1/c,n,n,,,,{},{},,,"As2O3, Sb2O3",chemical transport reaction,10.1515/znb-1983-0801,1983,,TRUE
Sb-As-O,mp-7784,[23316],SbAsO4,0.010420095,P2_1/m,y,y,673,,,{},{},1,,"Sb2O3, As2O5·xH2O",,10.1107/S0567740880007492,1980,,FALSE
Sb-As-O,mp-14368,[36650],SbAsO5,0,P2_12_12_1,n,n,,,,{},{},,,"As2O3, HNO3, H3AsO4·xH2O, SbCl5, H2O",hydrothermal,10.1002/zaac.19926100123,1992,,TRUE
Sb-Mo-O,mp-608522,[8199],Sb2Mo10O31,0.010543954,Pma2,?,?,,,,{},{},,,,,10.1107/S0567740879008256,1979,insufficient information: no synthesis information,FALSE
Sb-Mo-O,mp-557416,"[59292, 30700, 30699]",Sb2MoO6,0.0453998,P-1,y,y,,0,vacuum,{},{},1,,"Sb2O3, MoO3",,10.1524/zkri.1984.167.1-2.117,1984,,FALSE
Sb-Pb-O,mp-647520,[27120],Sb2Pb2O7,0.085882147,Fd-3m,?,?,,,,{},{},,,,,10.1002/zaac.19784470116,1978,uncertain phase: this paper suggested the cubic Sb2Pb2O7 might be another phase,FALSE
Sb-Pb-O,mp-647374,[24246],Sb2Pb2O7,0.443861226,Fd-3m,?,?,,,,{},{},,,,,rruff-2.geo.arizona.edu/uploads/ZK85_271.pdf,1933,might be old refinement of mp-647520,FALSE
Sb-Pb-O,mp-633099,[39274],Sb2Pb2O7,0.013750404,Ima2,?,?,,,,{},{},,,,,"Kristallografiya 35, 842 (1990)",1990,translation issue: russian,FALSE
Sb-Pb-O,mp-20727,"[16852, 202391, 81387]",Sb2PbO6,0,P-31m,y,y,1225,AP,,{},{},2,,"PbO, Sb2O3",,10.1016/0022-4596(87)90136-8,1987,,FALSE
Sb-Pt-O,mp-20863,[108965],Sb2Pt2O7,0.14699431,Fd-3m,?,?,,,,{},{},,,,,,,ICSD 108965 did not contain information about Sb2Pt2O7,N/A
Sb-Te-O,mp-559894,"[67573, 67574]",Sb2Te2O9,0,P2_1/c,y,y,973,AP,,{},"{""step1"": {""cool rate"": [], ""cool time"": [], ""cool medium"": [""air""], ""cool type"": [""quench""], ""end temperature"": [""RT""], ""remark"": []}}",1,,"TeO2, Sb2O3",,10.1039/DT9850002225,1985,,FALSE
Sc-Ag-O,mp-973185,[422442],ScAgO2,5.08E-05,R-3m,y,y,773,0.1,O2,{},{},1,,"Sc2O3, Ag2O",,10.1515/znb-2011-0303,2010,,FALSE
Sc-Ag-O,mp-11022,[95668],ScAgO2,0,P6_3/mmc,y,?,,,,{},{},,,,,10.1016/S1293-2558(02)01363-8,2002,modelling of 2H delafossite ScAgO2,FALSE
Sc-Al-O,mp-4471,"[86932, 151951, 100278, 86931, 66883, 86934, 66885, 34278, 66886, 86933, 66884]",ScAlO3,0.028015104,Pnma,n,n,,,,{},{},,,,gel,10.1007/BF00209229,1990,,FALSE
Sc-As-O,mp-546125,[155920],ScAsO4,0,I4_1/amd,y,y,973,,"vacuum,air",{},{},4,,"As2O5, Sc2O3",,10.1002/zaac.200400544,2005,,TRUE
Sc-As-O,mp-1105046,[409794],ScAsO5,0.32485728,P-1,?,?,,,,{},{},,,,,,,ICSD 409794 contain hydrogen,N/A
Sc-Au-O,mp-11023,[95669],ScAuO2,0.01212889,P6_3/mmc,?,?,,,,{},{},,,,,10.1016/S1293-2558(02)01363-8,2002,modelling of 2H delafossite ScAuO2,FALSE
Sc-Bi-O,mp-550008,"[181117, 181118, 181119, 181116, 181120, 158759, 181115]",ScBiO3,0.357013222,Pm-3m,y,?,,,,{},{},,,,,10.1016/j.ssc.2011.03.023,2011,modelling of cubic perovskite ScBiO3,FALSE
Sc-Bi-O,mp-555313,[171385],ScBiO3,0.033727688,Cc,y,y,1413,6,,{},{},1,,,,10.1021/ja057574u,2006,,FALSE
Sc-Cr-O,mp-18961,"[85141, 185585]",ScCrO3,0.036840852,Pnma,y,y,1473,4.5,,{},"{""step1"": {""cool rate"": [], ""cool time"": [], ""cool medium"": [], ""cool type"": [""quench""], ""end temperature"": [""RT""], ""remark"": []}}",1,,"Sc2O3, Cr2O3",,10.1016/S0025-5408(97)00151-7,1997,,FALSE
Sc-Cu-O,mp-15336,[100090],Sc2Cu2O5,0.095090678,Pna2_1,y,y,1273,AP,,{},{},2,,"CuO, Sc2O3",,10.1088/1361-648X/ab0fb0,2019,,FALSE
Sc-Cu-O,mp-3642,"[60847, 95667, 151929]",ScCuO2,0,P6_3/mmc,y,?,,,,{},{},,,,,10.1016/j.solidstatesciences.2004.04.015,2004,minority phase,FALSE
Sc-Cu-O,mp-4636,"[55689, 151931, 65547]",ScCuO2,0.000783624,R-3m,y,y,1313,AP,,{},"{""step1"": {""cool rate"": [], ""cool time"": [], ""cool medium"": [], ""cool type"": [""quench""], ""end temperature"": [""RT""], ""remark"": []}}",1,,"Cu2O, Sc2O3",,10.1016/j.solidstatesciences.2004.04.015,2004,,FALSE
Sc-Ge-O,mp-27576,[4120],Sc2GeO5,0,C2/c,?,?,,,,{},{},,,,,"Kristallografiya 19, 1081 (1974)",1974,translation issue: russian,FALSE
Sc-Mn-O,mp-17619,[83277],Sc2Mn2O7,0,Fd-3m,y,y,1123,6,,{},"{""step1"": {""cool rate"": [], ""cool time"": [], ""cool medium"": [], ""cool type"": [""quench""], ""end temperature"": [""RT""], ""remark"": []}}",1,,"Sc2O3, MnO2",,10.1016/0038-1098(96)00295-5,1996,,FALSE
Sc-Mn-O,mp-18954,"[79483, 79253, 50694]",ScMnO3,0.007776864,P6_3cm,y,y,1373,,"air,O2","{""step1"": {""grind method"": [""agate mortar""], ""wet/dry"": [], ""liquid"": []}}",{},3,,"Sc2O3, MnO2",,10.1021/ic4016838,2013,,FALSE
Sc-Mn-O,mp-1105811,[251022],ScMnO3,0.049950924,P2_1/c,y,y,,,,{},{},,,,,10.1021/ic4016838,2013,high temperature/pressure phase of mp-18954,FALSE
Sc-Mo-O,mp-14118,"[391467, 20838]",Sc2Mo3O12,0,Pbcn,y,y,1373,AP,,{},{},2,,"Sc2O3, MoO3",,10.1088/0953-8984/17/27/004,2005,,FALSE
Sc-Nb-O,mp-553961,[109191],ScNbO4,0,P2/c,y,y,2023,AP,,"{""step1"": {""grind method"": [""ball milling""], ""wet/dry"": [], ""liquid"": []}}",{},2,,"Sc2O3, Nb2O5",,10.1021/ed057p588,1980,,FALSE
Sc-Re-O,mp-558610,[245796],ScRe2O6,0.006403797,P2_1/c,y,y,1623,5,,{},"{""step1"": {""cool rate"": [], ""cool time"": [], ""cool medium"": [], ""cool type"": [""furnace cool""], ""end temperature"": [""RT""], ""remark"": []}}",1,,"ReO3, Sc2O3",,10.1016/j.jssc.2007.11.021,2008,,FALSE
Sc-Re-O,mp-13191,[245004],Sc6ReO12,0.037315437,R-3,y,y,1323,0,vacuum,"{""step1"": {""grind method"": [""agate mortar""], ""wet/dry"": [], ""liquid"": [""acetone""]}}",{},1,,"Sc2O3, ReO3",,10.1016/j.jssc.2006.07.041,2006,,FALSE
Sc-Rh-O,mp-1196890,"[237348, 237353]",ScRhO3,0.023317058,P2_1/c,y,y,1500,6,,{},"{""step1"": {""cool rate"": [], ""cool time"": [], ""cool medium"": [], ""cool type"": [""quench""], ""end temperature"": [""RT""], ""remark"": []}}",1,,"Sc2O3, Rh2O3",,10.1021/ic401760m,2013,,FALSE
Sc-Se-O,mp-1193171,[1702],ScSe3O9,0.23895747,Cc,?,?,,,,{},{},,,,,,,ICSD 1702 contain hydrogen,N/A
Sc-Se-O,mp-31065,[98624],Sc2Se3O9,0,P6_3/m,n,n,,,,{},{},,,,flux,10.1002/zaac.200300105,2003,,FALSE
Sc-Se-O,mp-11673,[1729],Sc2Se3O12,0,P2_1/c,n,n,,,,{},{},,,"Sc2O3, H2O, LiOH·H2O, H2SeO4",,10.1107/S0567740878007049,1978,,FALSE
Sc-Se-O,mp-1194798,[238180],Sc2Se3O10,0,P2_1/c,n,n,,,,{},{},,,"Sc(NO3)3·xH2O, SeO2, H2O",hydrothermal,10.1021/ic501009c,2014,,FALSE
Sc-Se-O,mp-1201602,[391279],Sc2Se3O10,0.214602322,P2_12_12_1,n,?,,,,{},{},,,,,,,ICSD 391279 contain hydrogen,N/A
Sc-Ta-O,mp-558781,"[109192, 236604]",ScTaO4,0,P2/c,y,y,1673,,inert gas,"{""step1"": {""grind method"": [""agate mortar""], ""wet/dry"": [], ""liquid"": []}}",{},1,,"Sc2O3, Lu2O3",,10.1016/j.mseb.2013.08.003,2013,,FALSE
Sc-Te-O,mp-1195567,"[238182, 427343]",Sc2Te3O9,0.00114649,P2_1/c,y,y,1023,0,vacuum,{},"{""step1"": {""cool rate"": [{""value"": ""60"", ""unit"": ""C/h""}], ""cool time"": [], ""cool medium"": [], ""cool type"": [], ""end temperature"": [""RT""], ""remark"": []}}",1,,"Sc2O3, TeO2",,10.1021/ic501009c,2014,,FALSE
Sc-Te-O,mp-558571,[417712],Sc2Te5O13,0,P-1,n,n,,,,{},{},,,"TeO2, Sc2O3, CsCl",flux,10.1002/zaac.200700074,2007,,TRUE
Sc-Te-O,mp-557773,[417711],Sc2TeO6,0,P321,y,y,1223,AP,,{},{},2,,"Sc2O3, TeO2",,10.1007/s10973-012-2647-1,2013,,FALSE
Sc-V-O,mp-1201569,[169174],Sc2VO5,0.014872447,I-4,y,y,1373,0,vacuum,"{""step1"": {""grind method"": [""mixed""], ""wet/dry"": [], ""liquid"": [""acetone""]}}",{},1,,"Sc2O3, V2O3, V2O5",,http://hdl.handle.net/1993/32043,2017,inhomogeneous,FALSE
Sc-V-O,mp-19247,"[169173, 78073, 290863, 164837, 27947]",ScVO4,0,I4_1/amd,y,y,1373,AP,,{},{},2,,"V2O5, Sc2O3",,10.1103/PhysRevB.79.184104,2009,,FALSE
Sc-W-O,mp-5516,"[50941, 50942, 28467, 50940, 391468]",Sc2W3O12,0.007396917,Pbcn,y,y,1673,AP,,"{""step1"": {""grind method"": [""mortar""], ""wet/dry"": [], ""liquid"": []}}",{},3,,"Sm2O3, WO3",,10.1021/cm980157e,1998,,FALSE
Sm-Al-O,mp-7405,"[193839, 10334, 164919, 164920]",SmAlO3,0,Pnma,y,y,1673,AP,,"{""step1"": {""grind method"": [""mixed""], ""wet/dry"": [], ""liquid"": [""acetone""]}}","{""step1"": {""cool rate"": [{""value"": ""60"", ""unit"": ""C/h""}], ""cool time"": [], ""cool medium"": [], ""cool type"": [], ""end temperature"": [""RT""], ""remark"": []}}",2,,"Al2O3, Sm2O3",,10.1007/s00339-013-7766-4,2014,,FALSE
Sm-As-O,mp-4794,"[415666, 415763]",Sm2As4O9,0,P-1,n,n,,,,{},{},,,"As2O3, Sm2O3, NaCl",flux,10.1515/znb-2005-1201,2005,,FALSE
Sm-As-O,mp-12929,[415339],SmAsO4,0,I4_1/amd,n,n,,,,{},{},,,"As2O3, CsCl, Sm2O3, SmCl3",flux,10.1002/zaac.200500209,2005,,TRUE
Sm-As-O,mp-13530,[416479],SmAsO4,0.020288223,I4_1/a,n,?,,,,{},{},,,,,,,ICSD 416479 wrong doi,N/A
Sm-Au-O,mp-10560,[411502],Sm3AuO6,0,P-1,y,y,873,0.43,O2,{},{},1,,"Au2O3·xH2O, Sm2O3",,10.1002/1521-3749(200103)627:3<439::AID-ZAAC439>3.0.CO;2-R,2001,,TRUE
Sm-Au-O,mp-16160,[92488],Sm4Au2O9,0,Pbcn,y,y,833,0.415,O2,{},{},1,,"Au2O3·xH2O, Sm2O3",,onlinelibrary.wiley.com/doi/abs/10.1002/1521-3749(200010)626:10%3C2178::AID-ZAAC2178%3E3.0.CO;2-%23,2000,ICSD 92488 doi not working,TRUE
Sm-Bi-O,mp-1068843,[261433],Sm2BiO2,0,I4/mmm,y,y,1296,0,vacuum,{},{},2,,"Sm, Sm2O3, Bi",,10.1021/ja111015p,2011,,FALSE
Sm-Bi-O,mp-1077975,[423294],Sm4Bi2O,0.068862454,I4/mmm,?,?,,,,{},{},,,"SmBi, Bi2O3",,10.1002/zaac.201100331,2011,minority phase,FALSE
Sm-Co-O,mp-22549,[28924],SmCoO3,0.144013621,Pm-3m,y,?,,,,{},{},,,,,10.1021/ja01633a031,1954,might be old refinement of mp-20016,FALSE
Sm-Co-O,mp-20016,"[291093, 90969]",SmCoO3,0,Pnma,y,y,1573,AP,,"{""step1"": {""grind method"": [""ball milling""], ""wet/dry"": [], ""liquid"": [""ethanol""]}}","{""step1"": {""cool rate"": [], ""cool time"": [{""value"": ""12"", ""unit"": ""h""}], ""cool medium"": [], ""cool type"": [], ""end temperature"": [""RT""], ""remark"": []}}",1,,"Sm2O3, Co3O4",,10.15407/fm21.02.226,2014,,FALSE
Sm-Cr-O,mp-19257,[28934],SmCrO3,0.155125744,Pm-3m,y,?,,,,{},{},,,,,10.1021/ja01633a031,1954,might be old refinement of mp-1105788,FALSE
Sm-Cr-O,mp-1105788,"[251100, 237360, 251099]",SmCrO3,0.140708878,Pnma,y,y,1673,AP,,{},{},3,,"Sm2O3, Cr2O3",,10.1016/j.ceramint.2014.05.115,2014,,FALSE
Sm-Cr-O,mp-18956,"[26980, 93787, 90462]",SmCrO4,0,I4_1/amd,y,y,853,,O2,{},{},3,,"Sm(NO3)3·6H2O, Cr(NO3)3·9H2O",,10.1016/S0925-8388(00)01079-3,2000,,FALSE
Sm-Cu-O,mp-4210,"[261378, 72243, 71182, 95371, 261377]",Sm2CuO4,0.008422123,I4/mmm,y,y,1273,AP,,{},{},1,,"Sm2O3, CuO",,10.1016/j.jssc.2011.01.035,2011,,FALSE
Sm-Cu-O,mp-13695,[18105],SmCuO2,0.012619433,R-3m,y,y,1348,0,vacuum,{},{},1,,"Sm2O3, Cu2O",,10.1103/PhysRevB.57.7950,1997,inhomogeneous,FALSE
Sm-Fe-O,mp-14139,[23857],Sm3Fe5O12,0.019534198,Ia-3d,y,y,1673,AP,,"{""step1"": {""grind method"": [""agate mortar""], ""wet/dry"": [], ""liquid"": []}}",{},1,,"Sm2O3, Fe2O3",,10.1039/C7RA05803A,2017,,FALSE
Sm-Fe-O,mp-1105484,[421428],Sm3FeO6,0,Cmc2_1,n,n,,,,{},{},,,"KOH, Sm2O3, Fe2O3 Nb2O5, Sr(OH)2",from melt,10.1016/j.solidstatesciences.2010.03.010,2010,,FALSE
Sm-Fe-O,mp-20243,"[252078, 291099, 252077, 252076, 161780, 189727, 82424, 93606, 27276]",SmFeO3,0,Pnma,y,y,1573,AP,,"{""step1"": {""grind method"": [""ball milling""], ""wet/dry"": [], ""liquid"": [""ethanol""]}}","{""step1"": {""cool rate"": [], ""cool time"": [{""value"": ""12"", ""unit"": ""h""}], ""cool medium"": [], ""cool type"": [], ""end temperature"": [""RT""], ""remark"": []}}",1,,"Sm2O3, Fe2O3",,10.15407/fm21.02.226,2014,,FALSE
Sm-Ga-O,mp-5800,"[291192, 9236, 84873]",Sm3Ga5O12,0,Ia-3d,y,y,1773,AP,,"{""step1"": {""grind method"": [""ball milling""], ""wet/dry"": [], ""liquid"": []}}",{},2,,"Sm2O3, Ga2O3",,10.1016/j.jeurceramsoc.2006.11.066,2007,,FALSE
Sm-Ga-O,mp-31110,"[420730, 99491]",Sm3GaO6,0,Cmc2_1,y,y,1673,AP,,{},{},3,,"Ga2O3, Sm2O3",,10.1016/j.jssc.2003.12.024,2004,,FALSE
Sm-Ge-O,mp-1179445,[65814],Sm3GeO8,0.162682168,P2_1/m,?,?,,,,{},{},,,,,,,ICSD 65814 contain hydrogen,N/A
Sm-Hf-O,mp-35249,[236211],Sm2Hf2O7,0,Fd-3m,y,y,,,,{},{},,,,,10.1016/j.solidstatesciences.2012.08.003,2012,"modelling of pyrochlore Sm2Hf2O7, which can be synthesized via solid state synthesis: 10.1016/j.ceramint.2018.09.002",FALSE
Sm-Ir-O,mp-15326,[86475],Sm3IrO7,0,Cmcm,y,y,1373,AP,,{},{},1,,"IrO2, Sm2O3",,10.1016/0025-5408(91)90139-D,1991,,FALSE
Sm-Mn-O,mp-19358,"[84671, 97044]",SmMn2O5,0.004794557,Pbam,y,y,1636,AP,,{},{},1,,"Sm2O3, Mn2O3",,10.1134/S0036024407010244,2006,,FALSE
Sm-Mn-O,mp-22203,"[183040, 95491, 183039, 157391, 169488]",SmMnO3,0,Pnma,y,y,1673,AP,,{},{},2,,"Sm2O3, MnO2",,10.1103/PhysRevB.83.174426,2011,,FALSE
Sm-Mo-O,mp-28454,[59270],SmMo8O14,0.268903343,Aea2,y,y,1673,,Ar,{},{},1,,"Sm2O3, Mo, MoO3",,10.1016/j.jallcom.2009.09.136,2010,,FALSE
Sm-Mo-O,mp-560690,"[187628, 419373, 187626, 187627]",Sm2Mo3O12,0,C2/c,y,y,1023,AP,,{},{},2,,"Sm2O3, MoO3",,10.1021/cm503720s,2014,alpha phase,FALSE
Sm-Mo-O,mp-554770,"[291028, 108769]",Sm2Mo2O7,0.169582291,Fd-3m,y,y,1673,,CO/CO2,{},{},1,,"Sm2O3, MoO2",,10.1016/0022-4596(87)90316-1,1987,,FALSE
Sm-Mo-O,mp-16679,[413029],Sm2Mo4O15,0,P-1,y,y,973,AP,,{},{},2,,"Sm2O3, MoO3",,10.1016/j.saa.2016.11.024,2017,,FALSE
Sm-Mo-O,mp-17591,[4186],Sm2MoO6,0,C2/c,?,?,,,,{},{},,,,,"Kristallografiya 20, 571 (1975)",2009,cannot find a copy of the mentioned paper which claimed to have synthesized the material via solid state synthesis; original paper is in russian,FALSE
Sm-Mo-O,mp-16386,[281030],Sm4Mo4O11,0.097646207,Pbam,y,y,1673,,Ar,{},"{""step1"": {""cool rate"": [{""value"": ""100"", ""unit"": ""C/h""}], ""cool time"": [], ""cool medium"": [], ""cool type"": [], ""end temperature"": [{""value"": ""1100"", ""unit"": ""C""}], ""remark"": []}, ""step2"": {""cool rate"": [], ""cool time"": [], ""cool medium"": [], ""cool type"": [""furnace cool""], ""end temperature"": [""RT""], ""remark"": []}}",1,,"MoO3, Mo, Sm2O3",,10.1021/ic011000i,2002,,FALSE
Sm-Mo-O,mp-16673,[281372],SmMo5O8,0.23571306,P2_1/c,y,y,1873,0.00005,Ar,{},{},1,,"Mo, MoO3, Sm2O3",,10.1016/0025-5408(93)90169-E,1993,,FALSE
Sm-Nb-O,mp-14152,[20407],SmNbO4,0,C2/c,y,y,1573,AP,,"{""step1"": {""grind method"": [""wet mixing"", ""dry mixing""], ""wet/dry"": [""dry"", ""wet"", ""dry"", ""wet""], ""liquid"": []}}",{},1,,"Sm2O3, Nb2O5",,10.1039/C5CP00569H,2015,,FALSE
Sm-Ni-O,mp-22495,"[96037, 96032, 56610, 56609, 97645, 97651, 97649, 97644, 97640, 97643, 90959, 96034, 97647, 97653, 88038, 96033, 96035, 69789, 97650, 97652, 97646, 97655, 96036, 97642, 97648, 97654, 97641]",SmNiO3,0,Pnma,y,y,1273,0.02,O2,{},"{""step1"": {""cool rate"": [{""value"": ""300"", ""unit"": ""C/h""}], ""cool time"": [], ""cool medium"": [], ""cool type"": [], ""end temperature"": [""RT""], ""remark"": []}}",1,,,,10.1021/ja984015x,1999,,FALSE
Sm-Os-O,mp-555639,[170876],Sm3OsO7,0.007022816,Pna2_1,y,y,,,,{},{},,,"Os, Sm2O3, NaOH, H2O",,10.1021/ic0506106,2005,low temperature phase of mp-5447,FALSE
Sm-Os-O,mp-5447,"[59756, 170873]",Sm3OsO7,0,Cmcm,y,y,1023,,,{},{},2,,"Os, Sm2O3",,10.1016/S0022-4596(02)00057-9,2002,Ag2O as oxygen donor in another crucible,FALSE
Sm-Re-O,mp-17741,[84854],Sm2ReO5,0,P4/n,y,y,1673,,Ar,{},{},1,,"ReO2, Sm2O3",,10.1006/jssc.1997.7459,1997,,FALSE
Sm-Re-O,mp-541928,[88688],Sm3Re2O9,0.011996414,P-1,y,y,1473,0,vacuum,{},"{""step1"": {""cool rate"": [], ""cool time"": [], ""cool medium"": [""air""], ""cool type"": [""quench""], ""end temperature"": [""RT""], ""remark"": []}}",1,,"Sm(ReO4)3, Sm",,10.1006/jssc.1999.8237,1999,,FALSE
Sm-Re-O,mp-15281,[82238],Sm3ReO7,0.05933694,Cmcm,y,y,1673,,Ar,"{""step1"": {""grind method"": [""agate mortar""], ""wet/dry"": [], ""liquid"": [""acetone""]}}",{},1,,"ReO2, Sm2O3",,10.1006/jssc.1996.0256,1996,,FALSE
Sm-Re-O,mp-7423,[639],Sm3ReO8,0,P2_1/c,n,n,,,,{},{},1,,"Re2O7, Sm2O3",solid-gas reaction,10.1107/S0567740876009515,1976,,TRUE
Sm-Rh-O,mp-3317,"[172350, 172356]",SmRhO3,0,Pnma,y,y,1573,,O2,{},{},2,,"Sm2O3, Rh2O3",,10.1007/s10853-014-8014-9,2014,,FALSE
Sm-Ru-O,mp-17113,[78142],Sm2Ru2O7,0.008066588,Fd-3m,y,y,1473,0,vacuum,{},{},2,,"RuO2, Sm2O3",,10.1006/jssc.1994.1116,1994,,FALSE
Sm-Ru-O,mp-5779,"[170273, 93667]",Sm3RuO7,0,Cmcm,y,y,1473,AP,,"{""step1"": {""grind method"": [""agate mortar""], ""wet/dry"": [], ""liquid"": []}}",{},1,,"Sm2O3, RuO2",,10.1006/jssc.2001.9099,2001,,FALSE
Sm-Ru-O,mp-555525,[170274],Sm3RuO7,0.012043258,Pna2_1,y,y,,,,{},{},,,,,10.1021/ic049700l,2004,low temperature phase of mp-5779,FALSE
Sm-Sb-O,mp-3154,"[67022, 67356]",Sm3Sb5O12,0,I-43m,y,y,963,0,vacuum,{},"{""step1"": {""cool rate"": [], ""cool time"": [], ""cool medium"": [], ""cool type"": [""quench""], ""end temperature"": [""RT""], ""remark"": []}}",1,,"Sm2O3, Sb2O3",,10.1016/0022-5088(89)90470-0,1989,,FALSE
Sm-Sb-O,mp-983597,[380455],Sm3SbO3,0.026454748,C2/m,y,y,1873,0,vacuum,{},"{""step1"": {""cool rate"": [], ""cool time"": [], ""cool medium"": [], ""cool type"": [""furnace cool""], ""end temperature"": [""RT""], ""remark"": []}}",1,,"SmSb, Sm2O3",,10.1021/ja1027698,2010,,FALSE
Sm-Sb-O,mp-1191597,[246733],Sm3SbO7,0.000177577,C222_1,y,?,,,,{},{},,,,,10.1016/j.jssc.2013.05.001,2013,other refinement of mp-1191139,FALSE
Sm-Sb-O,mp-1191139,[188504],Sm3SbO7,0,Cmcm,y,y,1773,AP,,"{""step1"": {""grind method"": [""pestle and mortar""], ""wet/dry"": [], ""liquid"": []}}",{},1,,"Sb2O5, Sm2O3",,10.1016/j.jssc.2013.05.001,2013,,FALSE
Sm-Sb-O,mp-561233,[241207],Sm9Sb5O5,0,P4/n,y,y,1920,,Ar,"{""step1"": {""grind method"": [""agate mortar""], ""wet/dry"": [], ""liquid"": []}}","{""step1"": {""cool rate"": [{""value"": ""50"", ""unit"": ""C/h""}], ""cool time"": [], ""cool medium"": [], ""cool type"": [], ""end temperature"": [""RT""], ""remark"": []}}",2,,"SmSb, Sm, Sm2O3",,10.1107/S0108768107051282,2007,,FALSE
Sm-Sb-O,mp-13196,[245049],SmSbO4,0,P2_1/c,y,y,,,,{},{},,,"Sm2O3, Sb2O5",,10.1021/cm502504b,2014,,FALSE
Sm-Sc-O,mp-31118,[99541],SmScO3,0,Pnma,y,y,1748,AP,,"{""step1"": {""grind method"": [""agate mortar""], ""wet/dry"": [], ""liquid"": [""acetone""]}}",{},2,,,,10.1016/j.jssc.2004.02.025,2004,,FALSE
Sm-Se-O,mp-559755,[416156],Sm2Se3O9,0,P-1,y,y,1073,,,{},{},2,,"Sm2O3, SeO2",,10.1515/znb-2001-0909,2001,,TRUE
Sm-Se-O,mp-573109,[416984],Sm2Se5O13,0,P2_1/c,y,y,623,,,{},{},2,,"Sm2O3, SeO2",,10.1002/zaac.200600172,2006,,FALSE
Sm-Se-O,mp-13972,[25807],Sm2SeO2,0,P-3m1,n,n,,,,{},{},,,"H2Se, Sm2O3",solid-gas reaction,10.1107/S0365110X60000339,1960,,FALSE
Sm-Se-O,mp-550117,[419130],Sm4Se3O4,0,Amm2,y,y,1023,0,vacuum,{},"{""step1"": {""cool rate"": [{""value"": ""5"", ""unit"": ""C/h""}], ""cool time"": [], ""cool medium"": [], ""cool type"": [], ""end temperature"": [""RT""], ""remark"": []}}",1,,"SeO2, Se, Sm",,10.1021/ic800233c,2008,inhomogeneous,FALSE
Sm-Sn-O,mp-2883,"[24194, 84755]",Sm2Sn2O7,0,Fd-3m,y,y,1773,AP,,{},{},2,,"SnO2, Sm2O3",,10.1006/jssc.1997.7277,1997,,FALSE
Sm-Ta-O,mp-1192238,[174070],Sm3TaO7,0.002895478,Cmcm,y,y,1773,AP,,{},"{""step1"": {""cool rate"": [], ""cool time"": [], ""cool medium"": [], ""cool type"": [""furnace cool""], ""end temperature"": [""RT""], ""remark"": []}}",1,,"Sm2O3, Ta2O5",,10.1016/j.jssc.2009.06.028,2009,,FALSE
Sm-Ta-O,mp-3756,"[109184, 153360]",SmTaO4,0.004811662,C2/c,y,y,,,,{},{},,,,,10.1134/S0036023618120215,2018,M-type; other phase of mp-12931,FALSE
Sm-Ta-O,mp-12931,[415431],SmTaO4,0,P2/c,y,y,1523,AP,,"{""step1"": {""grind method"": [""ball milling""], ""wet/dry"": [], ""liquid"": []}, ""step2"": {""grind method"": [""milling""], ""wet/dry"": [], ""liquid"": [""Freon-TF solvent""]}}",{},2,,,,10.1149/1.2119609,1983,M'-type,FALSE
Sm-Tc-O,mp-558131,[109079],Sm2Tc2O7,0.084652165,Fd-3m,y,y,1503,0,vacuum,{},"{""step1"": {""cool rate"": [], ""cool time"": [], ""cool medium"": [""water""], ""cool type"": [""quench""], ""end temperature"": [""RT""], ""remark"": []}}",2,,"Sm2O3, TcO2",,10.1016/0022-1902(64)80152-4,1964,,FALSE
Sm-Te-O,mp-3073,"[409823, 413653]",Sm2Te4O11,0,C2/c,y,y,1073,AP,,{},{},2,,"Sm2O3, TeO2",,10.1016/0022-5088(90)90019-G,1990,,FALSE
Sm-Te-O,mp-16033,[89561],Sm2TeO2,0,I4/mmm,y,y,950,,H2,{},{},1,,"Sm2O3, Te",,10.1016/j.materresbull.2007.03.008,2008,,FALSE
Sm-Ti-O,mp-3335,"[150209, 191621, 164025, 24208]",Sm2Ti2O7,0.010244422,Fd-3m,y,y,1773,AP,,"{""step1"": {""grind method"": [""mixed""], ""wet/dry"": [], ""liquid"": [""ethanol""]}}","{""step1"": {""cool rate"": [], ""cool time"": [], ""cool medium"": [""air""], ""cool type"": [""quench""], ""end temperature"": [""RT""], ""remark"": []}}",1,,"Sm2O3, TiO2",,10.1006/jssc.2000.8712,2000,,FALSE
Sm-Ti-O,mp-770806,"[195210, 191142]",Sm2TiO5,0,Pnma,y,y,1673,AP,,"{""step1"": {""grind method"": [""agate mortar""], ""wet/dry"": [], ""liquid"": []}}","{""step1"": {""cool rate"": [], ""cool time"": [], ""cool medium"": [""air""], ""cool type"": [""quench""], ""end temperature"": [""RT""], ""remark"": []}}",1,,"Sm2O3, TiO2",,10.1016/j.jallcom.2020.158429,2021,,FALSE
Sm-Ti-O,mp-22416,"[51181, 8148, 51180]",SmTiO3,0.060120422,Pnma,y,y,1673,0,vacuum,{},{},1,,"Sm2O3, TiO2",,10.1006/jssc.1998.7989,1998,,FALSE
Sm-V-O,mp-20702,[28929],SmVO3,0.426605981,Pm-3m,y,?,,,,{},{},,,,,10.1021/ja01633a031,1954,might be old refinement of mp-1188225,FALSE
Sm-V-O,mp-1188225,"[187199, 187198, 187200]",SmVO3,0.038916038,Pnma,y,y,1473,0,vacuum,"{""step1"": {""grind method"": [""agate mortar""], ""wet/dry"": [], ""liquid"": []}}","{""step1"": {""cool rate"": [], ""cool time"": [], ""cool medium"": [], ""cool type"": [""slow cooling""], ""end temperature"": [""RT""], ""remark"": []}}",1,,"Sm2O3, V2O3",,10.1016/0025-5408(74)90049-X,1974,,FALSE
Sm-V-O,mp-1095337,"[252450, 250875]",SmVO4,0.037598137,I4_1/a,y,y,,,,{},{},,,,,10.1021/ic400376g,2013,high pressure phase of mp-19323,FALSE
Sm-V-O,mp-19323,"[252449, 15609, 152691, 81701]",SmVO4,0,I4_1/amd,y,y,1173,AP,,{},{},2,,"Sm2O3, V2O5",,10.1063/1.3530518,2010,,FALSE
Sm-Zr-O,mp-4408,"[150208, 261415, 154753, 249976]",Sm2Zr2O7,0,Fd-3m,y,y,1773,AP,,"{""step1"": {""grind method"": [""mixed""], ""wet/dry"": [], ""liquid"": [""ethanol""]}}","{""step1"": {""cool rate"": [], ""cool time"": [], ""cool medium"": [""air""], ""cool type"": [""quench""], ""end temperature"": [""RT""], ""remark"": []}}",1,,"Sm2O3, ZrO2",,10.1006/jssc.2000.8712,2000,,FALSE
Sn-As-O,mp-1179370,[108988],SnAsO4,0.240966813,P2_1/c,?,?,,,,{},{},,,,,,,ICSD 108988 contain hydrogen,N/A
Sn-Bi-O,mp-23372,"[86845, 84793, 50311]",Sn2Bi2O7,0.011598118,Fd-3m,y,y,1273,AP,,{},{},1,,"SnO2, Bi2O3",,10.1006/jssc.1997.7387,1997,,FALSE
Sn-Bi-O,mp-1198288,[262198],Sn2Bi2O7,0,P3_1,y,y,,,,{},{},,,,,10.1021/ic200841v,2011,beta phase; high temperature phase of mp-23372; high pressure phase of mp-23372,FALSE
Sn-Hg-O,mp-13554,[260029],SnHgO3,0.06497132,R-3c,y,y,1373,7,,{},"{""step1"": {""cool rate"": [], ""cool time"": [], ""cool medium"": [], ""cool type"": [""quench""], ""end temperature"": [""RT""], ""remark"": []}}",1,,"HgO, SnO2",,10.1021/ic800370r,2008,,FALSE
Sn-Mo-O,mp-505802,[92839],SnMo4O6,0.21877717,P4/mbm,n,n,,,,{},{},,,"MoO2, MoO3, Sn",flux,10.1021/cm000646q,2001,,FALSE
Sn-Mo-O,mp-14695,[68511],SnMo5O8,0.230214441,P2_1/c,y,y,2030,,,{},"{""step1"": {""cool rate"": [{""value"": ""25"", ""unit"": ""C/h""}], ""cool time"": [], ""cool medium"": [], ""cool type"": [], ""end temperature"": [{""value"": ""1673"", ""unit"": ""K""}], ""remark"": []}, ""step2"": {""cool rate"": [{""value"": ""120"", ""unit"": ""C/h""}], ""cool time"": [], ""cool medium"": [], ""cool type"": [], ""end temperature"": [{""value"": ""1273"", ""unit"": ""K""}], ""remark"": []}}",1,y,"MoO3, Mo, SnO2",,10.1107/S0108270189010759,1990,,FALSE
Sn-Os-O,mp-28456,[59312],Sn15Os3O14,0,Cm,?,?,,,,{},{},,,,,10.1107/S0108270196009560,1997,insufficient information: only mentioned Sn15Os3O14 single crystal synthesized from SnO2 + Sn15Os3O14 + Sn,TRUE
Sn-Pb-O,mp-22467,"[31485, 31484]",SnPb2O4,0,P4_2/mbc,y,y,973,,N2,{},{},1,,"SnO2, PbO",,10.1016/0022-4596(81)90194-8,1981,,TRUE
Sn-Pb-O,mp-1191975,[15307],Sn2Pb2O7,0.054511992,Fd-3m,?,?,,,,{},{},,,,,,,ICSD 15307 contain hydrogen,N/A
Sn-Pb-O,mp-504543,[15308],SnPbO3,0.155917082,Fd-3m,y,n,,,,{},{},,,,precipitation  ,"Annales de Chimie 1971, 109 (1971)",1971,"other phase of perovskite PbSnO3, which can be synthesized via high pressure solid state synthesis: 10.1016/0025-5408(68)90078-0",TRUE
Sn-Se-O,mp-555682,[154717],SnSe2O6,0.004460348,P2_1/c,n,n,,,,{},{},,,"SnCl2, SeO2, H2O",hydrothermal,10.1016/j.jallcom.2005.10.003,2006,,FALSE
Sn-Se-O,mp-556672,[154716],SnSe2O6,0,Pa-3,n,n,,,,{},{},,,"SnCl2, SeO2, H2O",hydrothermal,10.1016/j.jallcom.2005.10.003,2006,,FALSE
Sn-Te-O,mp-12231,[9077],SnTe3O8,0,Ia-3,y,y,973,,,{},{},1,,"TeO2, SnO2",,10.1107/S0567740871002620,1971,,TRUE
Sn-W-O,mp-557633,[249546],Sn2WO5,0.025050244,P2_1/c,n,n,,,,{},{},,,"SnO, WO3, NaOH, NH4OH, H2O",hydrothermal,10.1021/ic700740m,2007,,FALSE
Sn-W-O,mp-556980,[249534],Sn3WO6,0.047344478,C2/c,y,y,813,0,vacuum,{},"{""step1"": {""cool rate"": [], ""cool time"": [], ""cool medium"": [""ice water"", ""ice""], ""cool type"": [""quench""], ""end temperature"": [""RT""], ""remark"": []}}",1,,"SnO, WO3",,10.1021/ic700740m,2007,10.1021/ic700740m,FALSE
Sn-W-O,mp-557003,[80212],Sn5W8O22,0.133945156,P6_3/m,y,y,1073,0,vacuum,{},{},1,,"W, WO3, SnO2",,10.1039/DT9950001947,1995,,FALSE
Sn-W-O,mp-27357,[10437],Sn5W8O23,0.110287399,P6_3/m,?,?,,,,{},{},,,,,10.1039/DT9950001947,1995,old refinement of mp-557003,FALSE
Sn-W-O,mp-17700,[2147],SnWO4,0.020074299,Pnna,y,y,870,0,vacuum,{},{},1,,"WO3, SnO",,10.1107/S0567740874006534,1974,alpha phase,FALSE
Sn-W-O,mp-17844,[2840],SnWO4,0.09937361,P2_13,y,y,,,,{},{},1,,"SnO2, WO3",,10.1107/S056774087200768X,1972,beta phase; high temperature phase of mp-17700,FALSE
Sr-Ag-O,mp-27352,[10359],SrAg6O4,0,Pnna,y,y,923,0.3,O2,{},{},1,,"SrO, Ag2O",,10.1002/zaac.19723930310,1972,,TRUE
Sr-Al-O,mp-680432,[95535],Sr10Al6O19,0.013796086,C2/c,?,?,,,,{},{},,,"SrCO3, Al2O3",,10.1016/S0025-5408(02)00682-7,2002,uncertain phase percentage,FALSE
Sr-Al-O,mp-30906,[97713],Sr2Al6O11,0.004628746,Pnnm,n,n,,,,{},{},,,"Al2O3, SrCO3, B2O3",flux,10.2497/jjspm.49.1128,2002,,FALSE
Sr-Al-O,mp-3393,"[71860, 66062]",Sr3Al2O6,0,Pa-3,y,y,1573,AP,,{},{},1,,"Al2O3, SrCO3",,10.1107/S0108270191010211,1992,,FALSE
Sr-Al-O,mp-5512,"[27744, 88527]",Sr4Al14O25,0.002223709,Pmma,?,?,,,,{},{},,,,,10.1023/A:1004759621850,1999,"insufficient information: introduction suggested no flux was used in the past papers, another later paper also did not use flux but experimental condition similar to other studies where flux was needed:10.1134/S0020168509110181",FALSE
Sr-Al-O,mp-6995,"[2006, 43155, 184967]",SrAl12O19,0.00275964,P6_3/mmc,y,y,1673,,H2/N2,{},{},1,,,,10.1016/S0022-2313(96)00221-9,1997,"doped: Pr, Mg",FALSE
Sr-Al-O,mp-5492,"[160299, 153164, 160298]",SrAl2O4,0.005956146,P6_3,y,y,,,,{},{},,,,,10.1016/j.jssc.2007.10.021,2007,high temperature phase of mp-3094,FALSE
Sr-Al-O,mp-3094,"[291357, 291361, 160297, 26466, 160296]",SrAl2O4,0,P2_1,y,y,1673,,H2/N2,"{""step1"": {""grind method"": [""agate mortar""], ""wet/dry"": [], ""liquid"": []}}","{""step1"": {""cool rate"": [{""value"": ""180"", ""unit"": ""C/h""}], ""cool time"": [], ""cool medium"": [], ""cool type"": [], ""end temperature"": [""RT""], ""remark"": []}}",1,,"SrCO3, Al2O3",,10.1021/acsami.5b00445,2015,,FALSE
Sr-Al-O,mp-556167,[34803],SrAl4O7,0.135153508,Cmme,y,y,,,,{},{},,,,,10.1107/S0567740882004294,1981,high pressure phase of mp-3788,FALSE
Sr-Al-O,mp-3788,"[2817, 16751]",SrAl4O7,0,C2/c,y,y,1673,AP,,"{""step1"": {""grind method"": [""agate mortar""], ""wet/dry"": [], ""liquid"": []}}",{},2,,"SrCO3, Al2O3",,10.1016/j.ceramint.2015.02.047,2015,,FALSE
Sr-As-O,mp-983061,[420297],SrAs2O6,0,P6_3/mcm,n,n,,,,{},{},,,"Sr(OH)2·8H2O, H3AsO4.0·5H2O, Fe2O3",hydrothermal,10.1016/j.solidstatesciences.2009.08.019,2009,beta phase,FALSE
Sr-As-O,mp-754118,[420296],SrAs2O6,0.000319087,P-31m,n,n,,,,{},{},,,,,10.1016/j.solidstatesciences.2009.08.019,2009,other phase of mp-983061; alpha phase,FALSE
Sr-As-O,mp-1179360,[8029],SrAs2O8,0.603763194,P-1,?,?,,,,{},{},,,,,,,ICSD 8029 contain hydrogen,N/A
Sr-As-O,mp-1196745,[190008],Sr2As2O7,0,P4_3,y,y,973,AP,,{},"{""step1"": {""cool rate"": [], ""cool time"": [], ""cool medium"": [""air""], ""cool type"": [""quench""], ""end temperature"": [""RT""], ""remark"": []}}",1,,"SrCO3, As2O5",,10.1016/j.solidstatesciences.2009.08.019,2009,,FALSE
Sr-As-O,mp-1201749,"[247643, 420300]",Sr2As2O7,0.000195815,P4_1,y,?,,,,{},{},,,,,10.1107/S1600536813031619,2013,old refinement of mp-1196745,FALSE
Sr-As-O,mp-8299,[33904],Sr4As2O,0,I4/mmm,y,y,1273,,Ar,{},{},2,,"SrO, Sr, As",,10.1002/zaac.19915970110,1991,,TRUE
Sr-As-O,mp-1196121,"[416665, 416664]",SrAsO4,0.154252335,P-1,?,?,,,,{},{},,,,,,,"ICSD 416665, 416664 contain hydrogen",N/A
Sr-As-O,mp-1197698,[27444],SrAsO5,0.411764284,Pbca,?,?,,,,{},{},,,,,,,ICSD 27444 contain hydrogen,N/A
Sr-Au-O,mp-9298,[80328],SrAu2O4,0,I4_1/a,y,y,923,0.333,protective gas,{},"{""step1"": {""cool rate"": [], ""cool time"": [{""value"": ""12"", ""unit"": ""hour""}], ""cool medium"": [], ""cool type"": [], ""end temperature"": [""RT""], ""remark"": []}}",1,,"Au, BaO2",,10.1006/jssc.1995.1340,1995,,TRUE
Sr-Be-O,mp-27791,[26179],SrBe3O4,0,P-62c,n,n,,,,{},{},,,"SrCO3, BeO",from melt,10.1107/S0567740869004468,1969,,FALSE
Sr-Bi-O,mp-29048,[80668],SrBi2O4,0,C2/m,y,y,1023,AP,,{},{},1,,"Bi2O3, SrCO3",,10.1016/0025-5408(91)90080-6,1991,,FALSE
Sr-Bi-O,mp-23357,"[86416, 86415]",Sr2Bi2O5,0,Pnma,y,y,1173,AP,,{},{},3,,"SrCO3, Bi2O3",,10.1016/0022-4596(91)90292-P,1991,,FALSE
Sr-Bi-O,mp-29164,[85173],SrBiO3,0,P2_1/c,n,n,,,,{},{},,,Sr2Bi2O5,oxidation,10.1038/36529,1997,,FALSE
Sr-Ca-O,mp-1079940,[180195],Sr3CaO4,0.033720292,Pm-3m,?,?,,,,{},{},,,,,10.1016/j.jallcom.2010.11.097,2011,modelling of Sr0.75Ca0.25O,FALSE
Sr-Ca-O,mp-978844,[180197],SrCa3O4,0.039903642,Pm-3m,?,?,,,,{},{},,,,,10.1016/j.jallcom.2010.11.097,2011,modelling of Sr0.25Ca0.75O,FALSE
Sr-Ca-O,mp-1017988,[180196],SrCaO2,0.048694427,P4/mmm,?,?,,,,{},{},,,,,10.1016/j.jallcom.2010.11.097,2011,modelling of Sr0.5Ca0.5O,FALSE
Sr-Cd-O,mp-981103,[181060],Sr3CdO4,0.018506251,Pm-3m,?,?,,,,{},{},,,,,10.1016/j.physb.2011.03.042,2011,modelling of Cd0.75Sr0.25O,FALSE
Sr-Cd-O,mp-1018032,[181059],SrCdO2,0.028113527,P4/mmm,?,?,,,,{},{},,,,,10.1016/j.physb.2011.03.042,2011,modelling of Cd0.5Sr0.5O,FALSE
Sr-Ce-O,mp-15743,"[237186, 86768, 237179]",Sr2CeO4,0,Pbam,y,y,1273,AP,,{},{},1,,"SrCO3, CeO2",,10.1016/S0022-2860(98)00485-2,1998,,FALSE
Sr-Ce-O,mp-22428,"[238833, 237180, 152666, 154924, 152665, 152664, 154927, 154926, 80271, 79003, 78536, 154925, 71352, 152667]",SrCeO3,0.008365879,Pnma,y,y,1673,AP,,{},"{""step1"": {""cool rate"": [{""value"": ""180"", ""unit"": ""C/h""}], ""cool time"": [], ""cool medium"": [], ""cool type"": [], ""end temperature"": [""RT""], ""remark"": []}}",4,,"SrCO3, CeO2",,10.1039/C5DT00041F,2015,,FALSE
Sr-Co-O,mp-542899,"[162241, 173695, 162240, 173696, 173697]",Sr2Co2O5,0.175484728,Ima2,y,y,1183,AP,,{},"{""step1"": {""cool rate"": [], ""cool time"": [], ""cool medium"": [], ""cool type"": [""quench""], ""end temperature"": [""RT""], ""remark"": []}}",1,,"SrCO3, Co3O4",,10.1016/0025-5408(79)90145-4,1979,"high temperature phase of hexagonal Sr2Co2O5, which can be synthesized via solid state synthesis",TRUE
Sr-Co-O,mp-645208,[162239],Sr2Co2O5,0,Pnma,y,?,,,,{},{},,,,,10.1103/PhysRevB.78.054404,2007,other refinement of mp-542899,FALSE
Sr-Co-O,mp-644424,[99894],Sr2CoO3,0.253645221,C2/m,?,?,,,,{},{},,,,,10.1016/j.solidstatesciences.2003.12.004,2004,modulated structure; incomplete formula,FALSE
Sr-Co-O,mp-1298346,[246483],Sr2CoO4,0.003612076,P2_1,y,y,1623,6,,{},"{""step1"": {""cool rate"": [], ""cool time"": [], ""cool medium"": [], ""cool type"": [""quench""], ""end temperature"": [""RT""], ""remark"": []}}",1,,"SrO2, Co",,10.1103/PhysRevB.72.064401,2005,,FALSE
Sr-Co-O,mp-1192011,[182288],Sr3Co2O6,0,R-3c,y,y,1673,6,,{},{},1,,"Co, SrO2",,10.1103/PhysRevB.83.100410,2010,,FALSE
Sr-Co-O,mp-704141,"[427011, 427013]",Sr5Co4O12,0,P-3c1,y,y,1073,AP,,{},{},1,,"SrCO3, Co3O4",,10.1006/jssc.1999.8230,1999,,FALSE
Sr-Co-O,mp-19235,"[173700, 173702, 155311, 173701, 173698, 173699, 181958, 81312]",Sr6Co5O15,0.061692021,R32,y,y,1123,AP,,{},{},2,,"Co3O4, SrCO3",,10.1154/1.3555294,2011,,FALSE
Sr-Co-O,mp-565434,[245305],Sr8Co8O23,0.103255575,I4/mmm,n,n,,,,{},{},,,SrCoO2.5,oxidation,10.1021/ja063207m,2006,,FALSE
Sr-Co-O,mp-18381,[152279],SrCo6O11,0.027891822,P6_3/mmc,n,n,,,,{},{},,,"NaxCoO2, SrCl2, KClO4",ion exchange,10.1021/cm050657p,2005,,FALSE
Sr-Co-O,mp-1077403,[155223],SrCoO,2.066946802,P6_3/mmc,?,?,,,,{},{},,,,,10.1016/j.matchemphys.2005.09.078,2006,different stoichiometry: SrCoOx,FALSE
Sr-Co-O,mp-505766,[77142],SrCoO3,0.058655632,Pm-3m,y,?,,,,{},{},,,,,,,same ICSD as mp-1281764,N/A
Sr-Co-O,mp-1281764,"[184078, 77142]",SrCoO3,0.037373885,Amm2,y,y,1373,AP,,{},{},2,,"Co3O4, SrCO3",,10.1016/j.matlet.2012.01.084,2012,,FALSE
Sr-Cr-O,mp-19514,[26944],Sr2CrO4,0,Pna2_1,y,y,1473,,Ar,{},{},1,,"SrO, Cr2O3, SrCrO4",,10.7566/JPSJ.83.123701,2014,beta phase,FALSE
Sr-Cr-O,mp-18854,[245595],Sr2CrO4,0.04431268,I4/mmm,y,y,,,,{},{},,,,,10.7566/JPSJ.83.123701,2014,alpha phase; high temperature/pressure phase of mp-19514,FALSE
Sr-Cr-O,mp-18833,[85055],Sr3Cr2O8,0.005163192,R-3m,y,y,1473,AP,,"{""step1"": {""grind method"": [""agate mortar""], ""wet/dry"": [], ""liquid"": []}}","{""step1"": {""cool rate"": [], ""cool time"": [], ""cool medium"": [""air""], ""cool type"": [""quench""], ""end temperature"": [""RT""], ""remark"": []}}",1,,"SrCO3, Cr2O3",,10.1103/PhysRevB.76.012407,2007,,FALSE
Sr-Cr-O,mp-554541,[85045],Sr4Cr3O9,0.158466394,P3,n,n,,,,{},{},,,"SrO, Cr2O3",laser synthesis,10.1002/zaac.19895720121,1989,,TRUE
Sr-Cr-O,mp-29919,[91252],Sr9Cr5O18,0.057605127,Cmc2_1,y,y,1473,0,vacuum,{},{},1,,"SrO, SrO2, Cr2O3",,10.1006/jssc.2000.8798,2000,,FALSE
Sr-Cr-O,mp-19505,[85053],SrCr10O15,0.070441688,Cmce,n,n,,,,{},{},,,"SrCO3, Cr2O3",laser synthesis,10.1002/zaac.19895720110,1989,,TRUE
Sr-Cr-O,mp-540583,[6132],SrCr2O4,0,Pmmn,y,y,1823,,"vacuum,Ar",{},"{""step1"": {""cool rate"": [], ""cool time"": [], ""cool medium"": [], ""cool type"": [""furnace cool""], ""end temperature"": [""RT""], ""remark"": []}}",2,,"SrCO3, Cr2O3",,10.1088/0953-8984/23/24/246005,2011,,FALSE
Sr-Cr-O,mp-557093,[28411],SrCr2O7,0,P4_2/nmc,n,n,,,,{},{},1,,SrCr2O7·3H2O,decomposition,"Arkiv for Kemi 26, 149 (1967)",1967,,FALSE
Sr-Cr-O,mp-20029,"[108903, 245834]",SrCrO3,0.109172402,Pm-3m,y,y,1073,7,,{},{},1,,"CrO2, SrO",,10.1016/j.jssc.2008.01.022,2008,,FALSE
Sr-Cr-O,mp-510607,"[40922, 159266, 160793]",SrCrO4,0,P2_1/c,y,y,1473,AP,,{},{},1,,"Cr2O3, SrCO3",,10.1016/S0009-2614(03)01238-7,2003,ICSD 40922 doi not working,FALSE
Sr-Cu-O,mp-13900,[25002],SrCu2O2,0,I4_1/amd,y,y,1123,,,"{""step1"": {""grind method"": [""ball milling""], ""wet/dry"": [], ""liquid"": [""ethanol""]}}","{""step1"": {""cool rate"": [], ""cool time"": [], ""cool medium"": [], ""cool type"": [""quench""], ""end temperature"": [""RT""], ""remark"": []}}",1,,"SrCO3, CuO",,10.1016/S0272-8842(98)00016-9,1999,,FALSE
Sr-Cu-O,mp-8806,"[150912, 68676]",Sr2Cu2O3,0.562074684,Fmmm,?,?,,,,{},{},,,,,10.1016/0025-5408(88)90124-9,1988,modulated structure; incomplete formula,FALSE
Sr-Cu-O,mp-21129,[82019],Sr2Cu2O5,0,Pbam,n,n,,,,{},{},,,"SrCuO2, KClO3",oxidation,10.1006/jssc.1996.0070,1996,,FALSE
