Repository: vchung1263/solid_state_synthesizability_public

# Solid State Synthesizability Prediction
This repository contains the code, data and result of our manuscript.

## Developers
Vincent Chung

## Description

The pu_learn_model.py contains the PU-Learning models used in the manuscript. It is a modified code of Jang et al.. Link to the original code repository: https://github.com/kaist-amsg/Synthesizability-PU-CGCNN. Model_x.py and baseline_model.py are the scripts used to predict the synthesizability score of the compositions using the input files in ./folder.

- The ./data folder contains the input files used by the models and the csv files for the results in the paper (more info in ./data)

File: manually_curated_dataset.csv (part 16 of 19)
system,mp_id,icsd_ids,composition,e_above_hull,Spacegroup Number,solid_state_synthesized_composition,solid_state_synthesized_structure,sss_highest_temperature(K),sss_pressure(GPa),sss_atmosphere,sss_mixing_condition,sss_cooling_condition,sss_heating_step,single_crystal,sss_precursor,other_synthesis_method,reference,reference_year,comment,google_translate
Sr-Cu-O,mp-5700,"[416904, 416905]",Sr2Cu3O5,0.063260374,Immm,y,n,,,,{},{},,,,from melt,10.1524/zkri.2006.221.12.782,2006,other phase of mp-552089,FALSE
Sr-Cu-O,mp-552089,[50089],Sr2Cu3O5,0.010184123,Cmmm,y,y,1273,4,,{},{},1,,"SrCO3, CuO",,10.1016/S0921-4534(97)00035-X,1997,,FALSE
Sr-Cu-O,mp-5456,"[151807, 151808, 151812, 151809, 151810, 202993, 246686, 15127, 151811]",Sr2CuO3,0,Immm,y,y,1223,AP,,{},{},1,,"SrCO3, CuO",,10.1103/PhysRevB.70.214101,2004,,FALSE
Sr-Cu-O,mp-5938,"[99041, 416902, 416903]",SrCu2O3,0.018494073,Cmmm,y,y,1323,4,,{},{},1,,"CuO, SrCuO2",,10.1021/ja049212c,2004,,FALSE
Sr-Cu-O,mp-753181,[95957],SrCu2O3,0.02665272,Pmmn,y,?,,,,{},{},,,,,,,same ICSD as mp-3255,N/A
Sr-Cu-O,mp-3255,"[99042, 95957]",SrCu2O3,0.016462503,Pmmn,y,y,,,,{},{},,,,,10.1021/ja049212c,2004,high pressure phase of mp-5938,FALSE
Sr-Cu-O,mp-5787,"[77291, 93653, 202992, 16217, 83051, 77293]",SrCuO2,0,Cmcm,y,y,1123,AP,,{},"{""step1"": {""cool rate"": [], ""cool time"": [], ""cool medium"": [], ""cool type"": [""quench""], ""end temperature"": [""RT""], ""remark"": []}}",1,,"CuO, SrCO3",,10.1016/0022-4596(89)90217-X,1989,ICSD 93653 not found,FALSE
Sr-Cu-O,mp-29049,[80732],SrCuO3,0.041273255,Pmmm,?,?,,,,{},{},,,,,10.1016/0921-4534(94)90418-9,1994,minority phase,FALSE
Sr-Dy-O,mp-556075,[246549],SrDy2O4,0.004663435,Pnma,y,y,1773,AP,,"{""step1"": {""grind method"": [""agate mortar""], ""wet/dry"": [], ""liquid"": []}}",{},1,,"SrCO3, Dy2O3",,10.1103/PhysRevB.71.144414,2004,,FALSE
Sr-Er-O,mp-560445,"[239311, 239310, 239309, 246551]",SrEr2O4,0,Pnma,y,y,1773,AP,,"{""step1"": {""grind method"": [""agate mortar""], ""wet/dry"": [], ""liquid"": []}}",{},1,,"SrCO3, Er2O3",,10.1103/PhysRevB.71.144414,2004,,FALSE
Sr-Fe-O,mp-21926,[94350],SrFe2O4,0,P2_1/c,?,?,,,,{},{},,,,,10.1016/S0025-5408(01)00767-X,2002,uncertain phase percentage,FALSE
Sr-Fe-O,mp-1200902,"[290200, 290201]",Sr2Fe3O6,0.038222456,P4_2/mnm,n,n,,,,{},{},,,"Sr4Fe6O13, CaH2",reduction,10.1002/anie.201209473,2013,,FALSE
Sr-Fe-O,mp-1205087,[247823],Sr2Fe2O5,0.03334952,Pbcm,y,?,,,,{},{},,,,,10.1016/j.ssi.2012.01.005,2012,other refinement of mp-542018,FALSE
Sr-Fe-O,mp-542018,"[51324, 51328, 51323, 51319, 51329, 51327, 51320, 51318, 247822, 51326, 51322, 51321, 51330, 51331, 51325, 14150]",Sr2Fe2O5,0.002433476,Ima2,y,y,1573,AP,,{},{},1,,"SrCO3, Fe2O3",,10.1107/S0567740875003536,1975,,FALSE
Sr-Fe-O,mp-1071505,"[251019, 251018, 251020]",Sr2FeO3,0,Immm,n,n,,,,{},{},,,"Sr2FeO4, CaH2",reduction,10.1021/ic400444u,2013,,FALSE
Sr-Fe-O,mp-19102,"[74420, 69849, 74421, 74419]",Sr2FeO4,0,I4/mmm,y,y,1373,,"air,O2",{},{},2,,,,10.1039/JM9930301231,1993,,FALSE
Sr-Fe-O,mp-18924,"[249014, 74434, 249015]",Sr3Fe2O6,0,I4/mmm,n,n,,,,{},{},,,Sr3Fe2O7,reduction,10.1016/0022-4596(92)90023-O,1992,,FALSE
Sr-Fe-O,mp-1079306,[261512],Sr3Fe2O5,0.076911148,Cmmm,n,n,,,,{},{},,,,,10.1021/ja200410z,2011,high pressure phase of mp-19218,FALSE
Sr-Fe-O,mp-19218,"[420235, 420234]",Sr3Fe2O5,0.028729943,Immm,n,n,,,,{},{},,,"Sr3Fe2O7, CaH2",reduction,10.1002/anie.200801146,2008,,FALSE
Sr-Fe-O,mp-18820,"[74422, 74437, 2648, 74423, 163173]",Sr3Fe2O7,0,I4/mmm,y,y,1573,,"air,O2",{},{},2,,,,10.1039/JM9930301231,1993,,FALSE
Sr-Fe-O,mp-21059,"[249007, 190554, 190551, 190558, 190555, 249009, 190552, 190556, 91064, 163169, 190557, 190553]",Sr4Fe4O11,0.005813058,Cmmm,y,y,1373,AP,,"{""step1"": {""grind method"": [""ball milling""], ""wet/dry"": [], ""liquid"": []}}",{},3,,"SrCO3, Fe2O3",,10.1088/0953-8984/15/50/003,2003,,FALSE
Sr-Fe-O,mp-505440,"[201932, 63621]",Sr4Fe6O13,0.507454285,Iba2,y,y,1423,AP,,{},"{""step1"": {""cool rate"": [], ""cool time"": [], ""cool medium"": [""air""], ""cool type"": [""quench""], ""end temperature"": [""RT""], ""remark"": []}}",2,,"SrCO3, Fe2O3",,10.1016/S0022-3697(72)80278-6,1972,,FALSE
Sr-Fe-O,mp-19004,"[186858, 186859, 249000, 91063]",Sr8Fe8O23,0,I4/mmm,y,y,1373,AP,,{},{},2,,"SrCO3, Fe2O3",,10.1016/j.jmmm.2019.165265,2019,inhomogeneous,FALSE
Sr-Fe-O,mp-3742,"[291193, 69023]",SrFe12O19,0.072486954,P6_3/mmc,y,y,1473,,,"{""step1"": {""grind method"": [""agate mortar""], ""wet/dry"": [], ""liquid"": []}}","{""step1"": {""cool rate"": [], ""cool time"": [], ""cool medium"": [], ""cool type"": [""slow cooling""], ""end temperature"": [""RT""], ""remark"": []}}",2,,"SrCO3, Fe2O3",,10.1016/j.jmmm.2015.03.078,2015,,FALSE
Sr-Fe-O,mp-21145,"[418606, 418603, 418605, 173434]",SrFeO2,0.001535551,P4/mmm,n,n,,,,{},{},,,"SrFeO2.875, CaH2",reduction,10.1038/nature06382,2007,,FALSE
Sr-Fe-O,mp-510624,"[92335, 163228, 91062]",SrFeO3,0,Pm-3m,y,y,1573,AP,,"{""step1"": {""grind method"": [""ball milling""], ""wet/dry"": [], ""liquid"": [""water"", ""Dolapix CE 64""]}}","{""step1"": {""cool rate"": [{""value"": ""300"", ""unit"": ""C/h""}], ""cool time"": [], ""cool medium"": [], ""cool type"": [], ""end temperature"": [""RT""], ""remark"": []}}",1,,"Fe2O3, SrCO3",,10.1016/j.materresbull.2008.11.026,2009,,FALSE
Sr-Ga-O,mp-680384,[93802],Sr10Ga6O19,0.012857223,C2/c,y,y,1773,AP,,"{""step1"": {""grind method"": [""agate mortar""], ""wet/dry"": [], ""liquid"": [""ethanol""]}}","{""step1"": {""cool rate"": [], ""cool time"": [], ""cool medium"": [""air""], ""cool type"": [], ""end temperature"": [""RT""], ""remark"": []}}",1,y,"SrCO3, Ga2O3",,10.1107/S0108768109026974,2007,,FALSE
Sr-Ga-O,mp-1020723,[428803],Sr2Ga2O5,0.011770942,Pbca,y,y,1273,3,,"{""step1"": {""grind method"": [""agate mortar""], ""wet/dry"": [], ""liquid"": [""acetone""]}}","{""step1"": {""cool rate"": [{""value"": ""30"", ""unit"": ""C/s""}], ""cool time"": [], ""cool medium"": [], ""cool type"": [""quench""], ""end temperature"": [""RT""], ""remark"": []}}",1,y,"SrCO3, Ga2O3",,10.1016/j.jssc.2015.04.016,2015,,FALSE
Sr-Ga-O,mp-1201384,[249850],Sr3Ga2O12,0.456237991,Ia-3d,?,?,,,,{},{},,,,,,,ICSD 249850 contain hydrogen,N/A
Sr-Ga-O,mp-4446,"[94074, 93803]",Sr3Ga2O6,0.001608517,Pa-3,y,y,1273,AP,,"{""step1"": {""grind method"": [""agate mortar""], ""wet/dry"": [], ""liquid"": [""acetone""]}}",{},1,,"SrCO3, Ga2O3",,10.1006/jssc.2001.9259,2001,,FALSE
Sr-Ga-O,mp-30158,[51546],Sr3Ga4O9,0,P-1,y,y,1573,AP,,"{""step1"": {""grind method"": [""agate mortar""], ""wet/dry"": [], ""liquid"": []}}",{},2,,"SrCO3, Ga2O3",,10.1039/C8TC04012E,2018,,FALSE
Sr-Ga-O,mp-1204230,[153068],Sr4Ga2O7,0.00691808,Pc,y,y,1823,AP,,"{""step1"": {""grind method"": [""mortar""], ""wet/dry"": [], ""liquid"": [""acetone""]}}",{},1,,"Ga2O3, SrCO3",,10.1016/0022-1902(68)80064-8,1968,,FALSE
Sr-Ga-O,mp-1020709,[428804],Sr5Ga6O14,0.011716482,P2_1/c,y,y,1273,1.5,,"{""step1"": {""grind method"": [""agate mortar""], ""wet/dry"": [], ""liquid"": [""acetone""]}}","{""step1"": {""cool rate"": [{""value"": ""30"", ""unit"": ""C/s""}], ""cool time"": [], ""cool medium"": [], ""cool type"": [""quench""], ""end temperature"": [""RT""], ""remark"": []}}",1,,"SrCO3, Ga2O3",,10.1016/j.jssc.2015.04.016,2015,co-exist with Sr2Ga2O5; inhomogeneous,FALSE
Sr-Ga-O,mp-4851,"[15539, 91221]",SrGa2O4,0,P2_1/c,y,y,,,,{},{},,,,,10.1016/j.jssc.2017.07.024,2017,high temperature phase of mp-554923,FALSE
Sr-Ga-O,mp-554923,[91222],SrGa2O4,0.000728506,P2_1/c,y,y,1523,2.5,,{},"{""step1"": {""cool rate"": [{""value"": ""75"", ""unit"": ""C/s""}], ""cool time"": [], ""cool medium"": [], ""cool type"": [""quench""], ""end temperature"": [""RT""], ""remark"": []}}",2,,"SrCO3, Ga2O3",,10.1006/jssc.2000.8768,2000,gamma phase,FALSE
Sr-Ga-O,mp-18253,[10316],SrGa4O7,0,C2/c,y,y,1573,AP,,"{""step1"": {""grind method"": [""ball milling""], ""wet/dry"": [], ""liquid"": [""deionized water""]}}",{},1,,"SrCO3, Ga2O3",,10.1149/1.1825914,2005,,FALSE
Sr-Gd-O,mp-3523,"[193592, 96232, 150876]",SrGd2O4,0.011115936,Pnma,y,y,1233,AP,,{},{},1,,"SrO, GdO1.5",,10.1016/S0925-8388(02)01301-4,2003,,FALSE
Sr-Ge-O,mp-557311,[83345],Sr2GeO4,0.016631113,Pna2_1,y,y,1773,AP,,"{""step1"": {""grind method"": [""agate mortar""], ""wet/dry"": [], ""liquid"": []}}",{},1,,"SrCO3, GeO2",,10.1039/C6RA18090F,2016,doped: Eu 0.1%,FALSE
Sr-Ge-O,mp-542085,[56382],Sr2GeO4,0,P2_1/c,y,?,1500,,,{},{},1,,"SrCl2, GeO2",,"European Crystallographic Meeting 13, 197 (1991)",1991,other phase of mp-557311; insufficient information: uncertain about synthesis method,FALSE
Sr-Ge-O,mp-30950,[413385],Sr3GeO,0,Pnma,n,n,,,,{},{},,,"Sr, GeO2",from melt,10.1524/zkri.1996.211.9.607,1996,,TRUE
Sr-Ge-O,mp-9380,[82393],SrGe4O9,0,P321,y,y,1373,AP,,"{""step1"": {""grind method"": [""agate mortar""], ""wet/dry"": [], ""liquid"": []}}",{},1,,"SrCO3, GeO2",,10.1016/j.powtec.2016.01.017,2016,,FALSE
Sr-Ge-O,mp-554869,[200166],SrGeO3,0.026777233,P-1,y,y,,,,{},{},,,,,10.1016/j.jallcom.2020.157419,2011,high temperature/pressure phase of mp-17464,FALSE
Sr-Ge-O,mp-555731,[28603],SrGeO3,0.112667683,P-62m,y,?,,,,{},{},,,,,10.1107/S0108270196013960,1997,old refinement of mp-17464,FALSE
Sr-Ge-O,mp-17464,[59303],SrGeO3,0,C2/c,y,y,1323,AP,,{},{},1,,"SrCO3, GeO2",,10.1088/0953-8984/10/1/025,1998,,FALSE
Sr-Ge-O,mp-1016999,[195084],SrGeO3,0.175005191,Pm-3m,y,y,,,,{},{},,,,,10.1107/S2056989015007264,2015,high temperature/pressure phase of mp-17464,FALSE
Sr-Hf-O,mp-3721,"[164621, 161598, 89385]",SrHfO3,0.006062092,I4/mcm,y,y,,,,{},{},,,,,10.1103/PhysRevB.60.2972,1999,"high temperature phase of mp-3378; ICSD 164621, 161598 not found",FALSE
Sr-Hf-O,mp-4673,"[161596, 89384, 164622]",SrHfO3,0.004450606,Cmcm,y,y,,,,{},{},,,,,10.1103/PhysRevB.60.2972,1999,"high temperature phase of mp-3378; ICSD 164622, 161596 not found",FALSE
Sr-Hf-O,mp-4551,"[29154, 161593, 164620, 89386, 184791]",SrHfO3,0.032961875,Pm-3m,y,y,,,,{},{},,,,,10.1103/PhysRevB.60.2972,1999,"high temperature phase of mp-3378; ICSD 161593, 164620, 184791 not found",FALSE
Sr-Hf-O,mp-550908,[161595],SrHfO3,0.012869521,P4/mbm,y,?,,,,{},{},,,,,10.1016/j.ssc.2008.07.018,2008,modelling of SrHfO3,FALSE
Sr-Hf-O,mp-3378,"[184997, 161599, 162906, 164623, 89383, 86830, 162930, 187358, 84280]",SrHfO3,0,Pnma,y,y,1373,AP,,{},{},1,,"HfO2, SrCO3",,10.1103/PhysRevB.60.2972,1999,,FALSE
Sr-Hf-O,mp-13109,[161597],SrHfO3,0.002680352,Imma,y,?,,,,{},{},,,,,10.1016/j.ssc.2008.07.018,2008,modelling of SrHfO3,FALSE
Sr-Hf-O,mp-13108,[161594],SrHfO3,0.032896417,P4mm,y,?,,,,{},{},,,,,10.1016/j.ssc.2008.07.018,2008,modelling of SrHfO3,FALSE
Sr-Hg-O,mp-978857,[165068],SrHgO2,0,R-3m,y,?,,,,{},{},,,,,10.1007/978-3-540-70892-6_224,2010,other refinement of mp-28688,FALSE
Sr-Hg-O,mp-28688,[69739],SrHgO2,0.003549925,R-3m,y,y,893,0.61,O2,{},{},1,,"SrO, HgO",,10.1016/0022-5088(91)90015-V,1991,,TRUE
Sr-Ho-O,mp-559385,[246550],SrHo2O4,0.001055155,Pnma,y,y,1773,AP,,"{""step1"": {""grind method"": [""agate mortar""], ""wet/dry"": [], ""liquid"": []}}",{},1,,"SrCO3, Ho2O3",,10.1103/PhysRevB.71.144414,2004,,FALSE
Sr-In-O,mp-22512,[22029],Sr2In2O5,0.028951843,Ima2,n,n,,,,{},{},,,"SrO, In2O3",from melt,10.1002/zaac.19733950216,1973,,TRUE
Sr-In-O,mp-540688,[16241],SrIn2O4,0,Pnma,y,y,1223,AP,,"{""step1"": {""grind method"": [""agate mortar""], ""wet/dry"": [], ""liquid"": []}}",{},1,,"SrCO3, In2O3",,10.1016/j.jallcom.2004.11.009,2005,doped: Eu 1%,FALSE
Sr-Ir-O,mp-10254,"[195953, 45974]",Sr2IrO4,0.034037552,I4/mmm,y,y,,,,{},{},,,,,10.1016/j.jssc.2015.09.035,2015,high temperature phase of mp-4998,FALSE
Sr-Ir-O,mp-4998,"[193883, 195952, 90741, 41611, 78261, 78260, 78262, 41614]",Sr2IrO4,0,I4_1/acd,y,y,1373,AP,,{},"{""step1"": {""cool rate"": [], ""cool time"": [{""value"": "" serveral"", ""unit"": ""hour""}], ""cool medium"": [], ""cool type"": [], ""end temperature"": [""RT""], ""remark"": []}}",4,,"SrCO3, Ir",,10.1016/j.jssc.2015.09.035,2015,,FALSE
Sr-Ir-O,mp-9039,[72926],Sr4IrO6,0,R-3c,y,y,1373,AP,,"{""step1"": {""grind method"": [""agate mortar""], ""wet/dry"": [], ""liquid"": []}}","{""step1"": {""cool rate"": [], ""cool time"": [], ""cool medium"": [""air""], ""cool type"": [""quench""], ""end temperature"": [""RT""], ""remark"": []}}",3,,"IrO2, SrCO3",,10.1107/S0108270192012721,1993,,FALSE
Sr-Ir-O,mp-1193907,[187813],SrIrO3,0.003468296,C2/c,y,y,1323,0.03,,"{""step1"": {""grind method"": [""agate mortar""], ""wet/dry"": [], ""liquid"": []}}",{},2,,"SrCO3, IrO2",,10.1007/s40145-013-0082-9,2013,,FALSE
Sr-Mn-O,mp-18798,"[417809, 90183, 417818, 90184, 417808, 417806, 417814, 417812, 417811, 417816, 417810, 417817, 417807, 417815, 417813]",Sr2Mn2O5,0,Pbam,y,y,1523,,"air,Ar/H2",{},"{""step1"": {""cool rate"": [], ""cool time"": [], ""cool medium"": [""ice""], ""cool type"": [""quench""], ""end temperature"": [""RT""], ""remark"": []}}",3,,"SrCO3, Mn2O3",,10.1016/S0925-8388(99)00521-6,2000,,FALSE
Sr-Mn-O,mp-18978,"[26561, 26560, 50794]",Sr2MnO4,0.015054955,I4/mmm,y,y,1573,,O2,"{""step1"": {""grind method"": [""agate mortar""], ""wet/dry"": [], ""liquid"": []}}",{},1,,"SrCO3, MnO2",,10.1006/jssc.1999.8290,1999,,FALSE
Sr-Mn-O,mp-19070,"[51215, 51216, 51217]",Sr3Mn2O7,0.035735888,I4/mmm,y,y,1923,AP,,{},"{""step1"": {""cool rate"": [], ""cool time"": [], ""cool medium"": [""dry ice""], ""cool type"": [""quench""], ""end temperature"": [""RT""], ""remark"": []}}",1,,"SrCO3, MnO2",,10.1006/jssc.1998.8026,1998,,FALSE
Sr-Mn-O,mp-18998,"[40301, 92283]",Sr4Mn3O10,0.003462208,Cmce,y,y,1373,0,vacuum,{},"{""step1"": {""cool rate"": [], ""cool time"": [{""value"": ""10"", ""unit"": ""hour""}], ""cool medium"": [], ""cool type"": [], ""end temperature"": [""RT""], ""remark"": []}}",1,,"Mn2O3, SrO, Sr(NO3)2",,10.1016/S1293-2558(00)00115-1,2000,,FALSE
Sr-Mn-O,mp-603888,[159660],Sr5Mn5O13,0,P4/m,y,y,1673,,Ar,{},{},1,,"MnO2, SrCO3",,10.1021/cm703139c,2008,inhomogeneous,FALSE
Sr-Mn-O,mp-554474,[160291],Sr7Mn4O13,0.013919184,P2_1/c,n,n,,,,{},{},,,,reduction,10.1016/j.jssc.2007.08.012,2007,,FALSE
Sr-Mn-O,mp-28761,[72332],Sr7Mn4O15,0,P2_1/c,y,y,1573,AP,,{},{},2,,"SrCO3, MnO2",,10.1016/S0025-5408(00)00459-1,2000,,FALSE
Sr-Mn-O,mp-1203901,[14323],SrMn2O11,0.492244543,P2_13,?,?,,,,{},{},,,,,,,ICSD 14323 contain hydrogen,N/A
Sr-Mn-O,mp-1105343,[195757],SrMn7O12,0.001684941,Im-3,y,y,,,,{},{},,,,,10.1021/acs.inorgchem.5b01472,2015,high temperature phase of mp-1105126,FALSE
Sr-Mn-O,mp-1105126,"[252385, 252386, 195755]",SrMn7O12,0.003261491,R-3,y,y,1573,6,,{},"{""step1"": {""cool rate"": [], ""cool time"": [], ""cool medium"": [], ""cool type"": [""quench""], ""end temperature"": [""RT""], ""remark"": []}}",1,,"SrMnO3, Mn2O3",,10.1021/acs.inorgchem.5b01472,2015,,FALSE
Sr-Mn-O,mp-559975,[157936],SrMnO3,0,C222_1,y,y,1273,AP,,{},{},2,,"SrCO3, Mn2O3",,10.1103/PhysRevB.75.104417,2006,4H-phase,FALSE
Sr-Mn-O,mp-19001,"[157935, 202615, 188416]",SrMnO3,0.003063651,P6_3/mmc,y,y,,,,{},{},,,,,10.1103/PhysRevB.75.104417,2006,high temperature phase of mp-559975,FALSE
Sr-Mn-O,mp-1193101,[185417],SrMnO3,0.015045542,P6_3/mmc,y,y,,,,{},{},,,,,10.1103/PhysRevB.84.094438,2011,high temperature/pressure phase of mp-559975; 6H-phase,FALSE
Sr-Mn-O,mp-1017466,"[236949, 188415]",SrMnO3,0.049247349,Pm-3m,y,y,,,,{},{},,,,,10.1016/j.jssc.2012.01.018,2012,other phase of mp-559975,FALSE
Sr-Mo-O,mp-19237,[152123],Sr2MoO4,0.021047968,I4/mmm,y,y,1273,0,vacuum,{},{},1,,"SrO, MoO2",,10.1515/znb-1998-0119,1998,inhomogeneous,TRUE
Sr-Mo-O,mp-15096,[80470],SrMo5O8,0.261843038,P2_1/c,y,y,2493,,,{},"{""step1"": {""cool rate"": [{""value"": ""100"", ""unit"": ""C/h""}], ""cool time"": [], ""cool medium"": [], ""cool type"": [], ""end temperature"": [{""value"": ""1300"", ""unit"": ""K""}], ""remark"": []}, ""step2"": {""cool rate"": [], ""cool time"": [], ""cool medium"": [], ""cool type"": [""furnace cool""], ""end temperature"": [""RT""], ""remark"": []}}",1,y,"SrMoO4, MoO3, Mo",,10.1107/S0108270193006535,1994,,FALSE
Sr-Mo-O,mp-18747,"[187482, 174206, 174207, 71994, 174208]",SrMoO3,0.087233881,Pm-3m,y,y,1223,,H2/N2,"{""step1"": {""grind method"": [""agate mortar""], ""wet/dry"": [], ""liquid"": [""acetone""]}}",{},3,,"MoO3, SrCO3",,10.1016/j.jssc.2009.11.005,2010,ICSD 187482 not found,FALSE
Sr-Mo-O,mp-1078716,[174205],SrMoO3,0.13763022,Imma,y,y,,,,{},{},,,,,10.1016/j.jssc.2009.11.005,2010,low temperature phase of mp-18747,FALSE
Sr-Mo-O,mp-18834,"[194081, 194080, 193794, 239418, 23700, 173122, 28025, 173125, 99089, 173120, 245803, 248458, 245802, 250491]",SrMoO4,0,I4_1/a,y,y,1473,AP,,"{""step1"": {""grind method"": [""agate mortar""], ""wet/dry"": [], ""liquid"": []}}",{},2,,"MoO3, SrCO3",,10.1016/j.materresbull.2016.03.015,2016,excess MoO3,FALSE
Sr-Nb-O,mp-15590,[40803],Sr2Nb2O7,0.001088114,Pna2_1,y,?,,,,{},{},,,,,10.1016/0022-1902(75)80297-1,1975,might be other phase or refinement of mp-3870,FALSE
Sr-Nb-O,mp-3870,"[281135, 187]",Sr2Nb2O7,0,Cmc2_1,y,y,1370,AP,,{},{},1,,"SrCO3, Nb2O5",,10.1021/jp9919056,2000,,FALSE
Sr-Nb-O,mp-22772,"[42007, 71859]",Sr2Nb5O9,0.038359,P4/mmm,y,y,1523,0,vacuum,{},"{""step1"": {""cool rate"": [], ""cool time"": [], ""cool medium"": [""air""], ""cool type"": [""quench""], ""end temperature"": [""RT""], ""remark"": []}}",1,,"Nb2O5, Nb, Sr5Nb4O15",,10.3891/acta.chem.scand.44-0222,1990,,FALSE
Sr-Nb-O,mp-28940,[79217],Sr4Nb2O9,0,P-3,y,y,1373,,Ar,{},{},1,,"SrCO3, NbO2",,10.1016/0925-8388(94)01461-2,1995,,FALSE
Sr-Nb-O,mp-561133,[79218],Sr5Nb4O15,0.01977096,C2/m,y,y,1373,,Ar,{},{},1,,"SrCO3, NbO2",,10.1016/0925-8388(94)01461-2,1995,,FALSE
Sr-Nb-O,mp-760083,[48207],Sr5Nb5O16,0.054559806,Pmn2_1,n,n,,,,{},{},,,,plasma synthesis,10.1016/0010-8545(92)80074-2,1992,,FALSE
Sr-Nb-O,mp-1203589,[79699],Sr5Nb5O17,0.00096107,Pnn2,n,?,,,,{},{},,,,,10.1107/S0108768197019642,1998,old refinement of mp-505228,FALSE
Sr-Nb-O,mp-505228,[54058],Sr5Nb5O17,0,Pnnm,n,n,,,,{},{},,,"SrCO3, Nb2O5",from melt,10.1063/1.3510585,2010,,FALSE
Sr-Nb-O,mp-541049,[47179],Sr7Nb6O21,0,R-3,n,n,,,,{},{},,,"SrCO3, Nb2O5, Nb",laser,10.1002/zaac.19855230410,1985,,TRUE
Sr-Nb-O,mp-4591,"[60782, 20348]",SrNb2O6,0,P2_1/c,y,y,1473,AP,,{},{},2,,"SrCO3, Nb2O5",,10.3891/acta.chem.scand.40a-0467,1986,,FALSE
Sr-Nb-O,mp-617266,[79355],SrNb4O6,0.026700252,P4/mmm,?,?,1943,,Ar,{},"{""step1"": {""cool rate"": [{""value"": ""240"", ""unit"": ""C/h""}], ""cool time"": [], ""cool medium"": [], ""cool type"": [], ""end temperature"": [{""value"": ""1000"", ""unit"": ""C""}], ""remark"": []}, ""step2"": {""cool rate"": [], ""cool time"": [], ""cool medium"": [], ""cool type"": [""furnace cool""], ""end temperature"": [""RT""], ""remark"": []}}",1,,"Sr5Nb4O15, Nb2O5, Nb",,10.1006/jssc.1995.1047,1995,uncertain phase percentage,FALSE
Sr-Nb-O,mp-14482,[60783],SrNb6O16,0.025164224,Amm2,?,?,,,,{},{},,,,,10.3891/acta.chem.scand.40a-0467,1986,uncertain phase percentage,FALSE
Sr-Nb-O,mp-3790,"[202674, 202673]",SrNb8O14,0,Pbam,y,y,1223,AP,,{},{},1,,"NbO, Nb, SrNb2O6",,10.1016/0022-5088(88)90169-5,1988,,FALSE
Sr-Nb-O,mp-10339,[88723],SrNbO3,0.00777717,Pnma,y,y,1823,,Ar,{},{},1,,"Nb, Nb2O5, Sr5Nb4O15",,10.1006/jssc.1999.8357,1999,,FALSE
Sr-Nb-O,mp-7006,[42004],SrNbO3,0.0134719,Pm-3m,y,?,,,,{},{},,,,,10.1006/jssc.1999.8357,1999,might be other phase or off-stoichiometric phase of mp-10339 ,FALSE
Sr-Ni-O,mp-18898,[40469],SrNi4O8,0.003043077,R-3m,n,n,,,,{},{},,,,ion exchange,"Kristallografiya 29, 450 (1984)",1984,from abstract,FALSE
Sr-Ni-O,mp-19190,[36123],SrNiO2,0.175800369,Cmcm,?,?,,,,{},{},,,,,10.1039/DT9750001055,1975,insufficient information: no synthesis information,FALSE
Sr-Os-O,mp-556809,[67821],Sr11Os4O24,0,I4_1/a,n,n,,,,{},{},,,"SrO, Os, KO2",flux,10.1002/zaac.19936191019,1993,,FALSE
Sr-Os-O,mp-1105153,"[239451, 239450, 237731, 237732]",SrOsO3,0.064099488,Pnma,y,y,1773,6,,{},"{""step1"": {""cool rate"": [], ""cool time"": [], ""cool medium"": [], ""cool type"": [""quench""], ""end temperature"": [""RT""], ""remark"": []}}",1,,"SrO, OsO2",,10.1021/ja4074408,2013,"conflicting information: ICSD 237732 refers to CaOsO3, but the paper contains information of SrOsO3 as well",FALSE
Sr-Pb-O,mp-20944,"[4418, 16806]",Sr2PbO4,0,Pbam,y,y,1173,AP,,{},{},1,,"PbO, SrCO3",,10.1007/BF00646570,1965,,TRUE
Sr-Pb-O,mp-19944,[100790],Sr3PbO,0,Pm-3m,n,n,,,,{},{},,,,from melt,10.1016/0025-5408(80)90200-7,1980,,TRUE
Sr-Pb-O,mp-20489,"[4121, 78682]",SrPbO3,0,Pnma,y,y,1173,,O2,"{""step1"": {""grind method"": [""mixed""], ""wet/dry"": [], ""liquid"": [""ethanol""]}}","{""step1"": {""cool rate"": [], ""cool time"": [{""value"": ""15"", ""unit"": ""hour""}], ""cool medium"": [], ""cool type"": [], ""end temperature"": [""RT""], ""remark"": []}}",3,,"PbO, SrCO3",,10.1016/0038-1098(95)00334-7,1995,,FALSE
Sr-Pd-O,mp-4359,"[95214, 31961, 16536]",Sr2PdO3,0,Immm,y,y,1173,AP,,"{""step1"": {""grind method"": [""agate mortar""], ""wet/dry"": [], ""liquid"": []}}",{},2,,"SrCO3, PdO",,10.1016/S0925-8388(02)00515-7,2002,,FALSE
Sr-Pd-O,mp-29775,[88135],Sr4PdO6,0,R-3c,y,y,1248,10,,{},"{""step1"": {""cool rate"": [], ""cool time"": [], ""cool medium"": [], ""cool type"": [""quench""], ""end temperature"": [""RT""], ""remark"": []}}",1,,"Sr2PdO3, SrO, KClO3",,10.1016/S0925-8388(99)00008-0,1999,,FALSE
Sr-Pd-O,mp-7561,[16537],SrPd3O4,0,Pm-3n,y,y,1093,0.02,O2,{},{},1,,"Sr(OH)2, Pd",,10.1021/ba-1971-0098.ch003,1971,excess Sr(OH)2,FALSE
Sr-Pr-O,mp-19975,"[237190, 90366, 237185]",Sr2PrO4,0.056637097,Pbam,y,y,1273,AP,,{},{},1,,"Pr6O11, SrCO3",,10.1016/S0925-8388(00)00785-4,2000,,FALSE
Sr-Pr-O,mp-20464,"[84882, 85816]",SrPrO3,0.142370745,Pnma,y,y,1573,,O2,"{""step1"": {""grind method"": [""agate mortar""], ""wet/dry"": [], ""liquid"": []}}",{},3,,"Pr6O11, SrCO3",,10.1016/S0925-8388(97)00241-7,1998,,FALSE
Sr-Pt-O,mp-4598,"[89329, 26490]",Sr4PtO6,0,R-3c,y,y,1373,AP,,"{""step1"": {""grind method"": [""agate mortar""], ""wet/dry"": [], ""liquid"": []}}","{""step1"": {""cool rate"": [], ""cool time"": [], ""cool medium"": [""air""], ""cool type"": [""quench""], ""end temperature"": [""RT""], ""remark"": []}}",3,,"SrCO3, IrO2",,10.1107/S0108270192012721,1993,,FALSE
Sr-Pu-O,mp-8146,[31974],SrPuO4,0,R-3m,y,y,1473,,O2,{},{},2,,"SrO, PuO2",,10.5445/IR/270000505,1962,,TRUE
Sr-Re-O,mp-29908,[90929],Sr11Re4O24,0,I4_1/a,y,y,1073,AP,,"{""step1"": {""grind method"": [""agate mortar""], ""wet/dry"": [], ""liquid"": []}}","{""step1"": {""cool rate"": [], ""cool time"": [], ""cool medium"": [], ""cool type"": [""furnace cool""], ""end temperature"": [""RT""], ""remark"": []}}",1,,"SrO, ReO3",,10.1006/jssc.1999.8493,2000,,FALSE
Sr-Re-O,mp-555428,[72869],Sr5Re2O12,0,R-3c,y,y,1273,,"air,vacuum",{},{},2,,"Sr(ReO4)2·2H2O, SrO",,10.1016/0022-4596(92)90299-B,1992,,FALSE
Sr-Re-O,mp-30165,[93804],Sr7Re4O19,0.00929273,C2/m,y,y,1073,0,vacuum,"{""step1"": {""grind method"": [""agate mortar""], ""wet/dry"": [], ""liquid"": []}}","{""step1"": {""cool rate"": [], ""cool time"": [], ""cool medium"": [], ""cool type"": [""quench""], ""end temperature"": [""RT""], ""remark"": []}}",1,,"SrO, ReO3",,10.1006/jssc.2001.9182,2001,,FALSE
Sr-Rh-O,mp-757102,[239357],Sr2RhO4,0,I4_1/acd,y,y,1373,,O2,{},{},3,,"SrCO3, Rh",,10.1016/j.solidstatesciences.2015.09.009,2015,,FALSE
Sr-Rh-O,mp-1077875,[239358],Sr2RhO4,0.02566692,I4/mmm,y,y,,,,{},{},,,,,10.1016/j.solidstatesciences.2015.09.009,2015,high temperature phase of mp-757102,FALSE
Sr-Rh-O,mp-557481,[109297],Sr4RhO6,0,R-3c,y,y,1523,,O2,{},{},4,,"SrCO3, Rh2O3",,10.1103/PhysRevB.92.180413,2015,,FALSE
Sr-Rh-O,mp-4048,[93117],Sr6Rh5O15,0.000423003,R32,y,?,,,,{},{},,,,,10.1021/ja011071g,2001,other refinement of mp-561047,FALSE
Sr-Rh-O,mp-561047,[85616],Sr6Rh5O15,0,R32,y,y,1423,AP,,{},{},2,,"SrCO3, Rh",,10.1021/cm980324a,1998,,FALSE
Sr-Rh-O,mp-1017441,[187483],SrRhO3,0.091175776,Pm-3m,y,?,,,,{},{},,,,,10.4236/jmp.2011.28095,2011,modelling of cubic perovskite SrRhO3; orthorhombic SrRhO3 has been synthesized via high pressure solid state synthesis: 10.1103/PhysRevB.64.224424,FALSE
Sr-Ru-O,mp-1079784,[248351],SrRu2O6,0,P-31m,n,n,,,,{},{},,,"KRuO4, SrO2, H2O",hydrothermal,10.1002/anie.201310110,2014,,FALSE
Sr-Ru-O,mp-29683,[50707],Sr2Ru3O10,0.032940187,C2/m,n,n,,,,{},{},,,"Sr(OH)2·8H2O, RuO2, MnPO4·H2O",hydrothermal,10.1006/jssc.1998.8105,1999,,FALSE
Sr-Ru-O,mp-4596,"[84484, 94191, 41609, 41610, 78630, 78285, 94194, 78631, 94193, 41607, 33802, 78629, 94184, 75151, 82898, 41604, 94200, 78286, 157401, 94189, 83110, 75152, 94188, 94197, 94199, 94185, 188554, 83109, 94198, 90737, 94192, 94195, 83111, 41606, 94186, 41608, 41605, 73395, 94187, 94196, 73394, 94190]",Sr2RuO4,0,I4/mmm,y,y,1573,AP,,{},{},2,,"SrCO3, Ru",,10.1016/0921-4534(96)00324-3,1996,,FALSE
Sr-Ru-O,mp-559909,[151471],Sr3Ru2O7,0.008761231,Ccce,y,y,1573,AP,,{},"{""step1"": {""cool rate"": [], ""cool time"": [{""value"": ""673"", ""unit"": ""K""}], ""cool medium"": [], ""cool type"": [], ""end temperature"": [{""value"": ""673"", ""unit"": ""K""}], ""remark"": []}, ""step2"": {""cool rate"": [], ""cool time"": [], ""cool medium"": [""air""], ""cool type"": [""quench""], ""end temperature"": [""RT""], ""remark"": []}}",3,,"SrCO3, RuO2",,10.1103/PhysRevB.62.8725,2000,experimental details in 10.1006/jssc.2000.8796,FALSE
Sr-Ru-O,mp-5868,"[56577, 33803, 83189]",Sr3Ru2O7,0.024285086,I4/mmm,y,?,,,,{},{},,,,,10.1143/JPSJ.73.639,2003,old refinement of mp-559909,FALSE
Sr-Ru-O,mp-680680,[96729],Sr4Ru3O10,0.008190018,Cmce,y,y,1723,,O2,{},{},1,,"SrCO3, RuO2",,10.1016/S0921-5107(03)00195-8,2003,,FALSE
Sr-Ru-O,mp-1079352,[180910],SrRuO3,0.020184173,Cmcm,y,?,,,,{},{},,,,,10.1016/j.ssc.2011.02.031,2011,modelling of high pressure phase SrRuO3,FALSE
Sr-Ru-O,mp-4525,[86940],SrRuO3,0.010988465,I4/mcm,y,y,,,,{},{},,,,,10.1016/S0921-4526(97)00587-5,1998,high temperature phase of mp-22390,FALSE
Sr-Ru-O,mp-1192792,"[82977, 82978]",SrRuO3,4.155443582,Pnma,y,?,,,,{},{},,,,,10.4028/www.scientific.net/MSF.228-231.789,1996,might be other refinement of mp-22390,FALSE
Sr-Ru-O,mp-22390,"[193855, 190462, 180909, 154896, 86939, 65691, 247468, 190464, 78317, 180908, 157113, 78628, 154894, 157116, 84279, 190463, 157117, 56697, 82977, 75561, 154895, 82978, 180907, 78627, 97368]",SrRuO3,0.000879804,Pnma,y,y,1423,AP,,"{""step1"": {""grind method"": [""agate mortar""], ""wet/dry"": [], ""liquid"": []}}",{},2,,"SrCO3, RuO2",,10.1063/1.4904853,2014,,FALSE
Sr-Ru-O,mp-611033,[261369],SrRuO3,0.486758517,Pnma,y,?,,,,{},{},,,,,10.1016/j.jssc.2011.01.007,2011,modelling of mp-22390,FALSE
Sr-Ru-O,mp-4346,"[82982, 187484, 82983, 69360, 157118, 86941, 261370, 82984, 162777, 82981]",SrRuO3,0.037396136,Pm-3m,y,y,,,,{},{},,,,,10.1016/S0921-4526(97)00587-5,1998,"high temperature phase of mp-22390; ICSD 157118, 187484, 261370 not found",FALSE
Sr-Sb-O,mp-9126,[74540],SrSb2O6,0,P-31m,y,y,1423,AP,,"{""step1"": {""grind method"": [""agate mortar""], ""wet/dry"": [], ""liquid"": []}}","{""step1"": {""cool rate"": [], ""cool time"": [], ""cool medium"": [], ""cool type"": [], ""end temperature"": [""RT""], ""remark"": []}}",2,,"Sb2O5, SrCO3",,10.1016/j.saa.2016.06.049,2016,,FALSE
Sr-Sb-O,mp-4103,"[77062, 62960]",Sr2Sb2O7,0,Imma,y,y,1173,AP,,"{""step1"": {""grind method"": [""agate mortar""], ""wet/dry"": [], ""liquid"": []}}",{},2,,"SrCO3, Sb2O3",,10.1107/S0108270188000204,1988,,FALSE
Sr-Sb-O,mp-1197996,[425765],Sr5Sb22O38,0,P2_1/c,n,n,,,,{},{},,,"Sb2O3, KF, Sr(OH)2·8H2O, H2O",hydrothermal,10.1016/j.jssc.2013.04.011,2013,,FALSE
Sr-Se-O,mp-28346,[60933],SrSe2O5,0,P-1,n,n,,,,{},{},,,"SrCO3, H2SeO5, H2O2, H2O",hydrothermal,10.1107/S0108270187096513,1987,,FALSE
Sr-Se-O,mp-555098,[419386],SrSeO3,0.000616991,Pnma,n,n,,,,{},{},,,,flux,10.1002/zaac.200870104,2008,other phase of mp-3395,FALSE
Sr-Se-O,mp-3395,"[240888, 159881]",SrSeO3,0,P2_1/m,n,n,,,,{},{},,,,precipitation  ,10.1107/S1600536807025135,2007,,FALSE
Sr-Se-O,mp-4092,"[40923, 47004]",SrSeO4,0,P2_1/c,n,n,,,,{},{},,,"SeO2, NaOH, H2O, Sr(NO3)2",hydrothermal,10.1107/S0108270184002869,1984,ICSD 40923 doi not working,FALSE
Sr-Sn-O,mp-4287,"[81851, 59759, 59757, 59760, 150383]",Sr2SnO4,0,P4_2/ncm,y,y,1723,AP,,{},"{""step1"": {""cool rate"": [], ""cool time"": [], ""cool medium"": [], ""cool type"": [""furnace cool""], ""end temperature"": [""RT""], ""remark"": []}}",1,,"SrCO3, SnO2",,10.1016/j.jssc.2004.08.023,2003,,FALSE
Sr-Sn-O,mp-1194203,"[150384, 59758]",Sr2SnO4,0.002701196,Pccn,y,?,,,,{},{},,,,,10.1016/j.jssc.2004.08.023,2003,other refinement of mp-4287,FALSE
Sr-Sn-O,mp-4941,"[150385, 81852, 150386]",Sr2SnO4,0.002095486,Cmce,y,y,,,,{},{},,,,,10.1016/j.jssc.2004.08.023,2003,high temperature phase of mp-4287,FALSE
Sr-Sn-O,mp-3376,"[150390, 27114, 150388, 84245, 150387, 150389]",Sr2SnO4,0.013532244,I4/mmm,y,y,,,,{},{},,,,,10.1016/j.jssc.2004.08.023,2003,high temperature phase of mp-4287,FALSE
Sr-Sn-O,mp-17743,[90847],Sr3Sn2O7,0.002867751,Cmcm,y,y,1573,,"air,O2",{},{},4,,"Sr(NO3)2, SnO2",,10.1016/S1466-6049(00)00013-1,2000,,FALSE
Sr-Sn-O,mp-7961,"[201036, 181088]",Sr3SnO,0,Pm-3m,y,y,1073,0,vacuum,{},{},1,,"Sr, SnO",,10.1038/ncomms13617,2016,excess Sr; ICSD 181088 not found,FALSE
Sr-Sn-O,mp-12866,[153531],SrSnO3,0.005901968,Imma,y,y,,,,{},{},,,,,10.1016/j.materresbull.2004.11.004,2005,high temperature phase of mp-2879,FALSE
Sr-Sn-O,mp-2879,"[238971, 238970, 90845, 97432, 188140, 153530, 190602, 424825, 161783, 261491, 90846, 262981, 59161, 261492]",SrSnO3,0,Pnma,y,y,1473,AP,,{},{},2,,"SrCO3, SnO2",,10.1016/j.materresbull.2004.11.004,2005,,FALSE
Sr-Sn-O,mp-546973,"[181089, 27047]",SrSnO3,0.047749261,Pm-3m,y,?,,,,{},{},,,,,10.1016/j.materresbull.2004.11.004,2005,old refinement of mp-2879,FALSE
Sr-Sn-O,mp-12867,[153532],SrSnO3,0.011465718,I4/mcm,y,y,,,,{},{},,,,,10.1016/j.materresbull.2004.11.004,2005,high temperature phase of mp-2879,FALSE
Sr-Ta-O,mp-13664,[16388],Sr2Ta2O7,5.60E-05,Cmc2_1,y,y,,,,{},{},,,,,10.1107/S0567740881002124,1981,low temperature phase of mp-12286,FALSE
Sr-Ta-O,mp-12286,[601],Sr2Ta2O7,0,Cmcm,y,y,1450,AP,,{},{},1,,"SrCO3, Ta2O5",,10.1021/jp9919056,1999,,FALSE
Sr-Ta-O,mp-17715,"[262843, 39706]",SrTa2O6,0,Pnma,y,y,1473,AP,,"{""step1"": {""grind method"": [""mixed""], ""wet/dry"": [], ""liquid"": [""ethanol""]}}",{},2,,"SrCO3, Ta2O5",,10.1016/j.jssc.2012.03.047,2012,alpha phase,FALSE
Sr-Ta-O,mp-1091368,[154176],SrTa2O7,0.308051808,I4/mmm,?,?,,,,{},{},,,,,,,ICSD 154176 contain hydrogen,N/A
Sr-Ta-O,mp-541462,[79704],SrTa4O11,0,P6_322,y,y,1300,AP,,{},{},3,,"Sr(NO3)2, Ta2O5",,10.1107/S0108270195004264,1995,,FALSE
Sr-Tb-O,mp-18042,[30341],SrTb2O4,0.008663321,Pnma,y,y,1673,AP,,"{""step1"": {""grind method"": [""ball milling""], ""wet/dry"": [], ""liquid"": []}}",{},3,,"SrCO3, Tb4O7",,10.3389/fphy.2014.00042,2014,,FALSE
Sr-Tb-O,mp-21898,"[89027, 86735, 86734, 89026]",SrTbO3,0.119119999,Pnma,y,y,1573,,O2,"{""step1"": {""grind method"": [""agate mortar""], ""wet/dry"": [], ""liquid"": []}}","{""step1"": {""cool rate"": [], ""cool time"": [], ""cool medium"": [], ""cool type"": [""furnace cool""], ""end temperature"": [""RT""], ""remark"": []}}",2,,"SrCO3, Tb4O7",,10.1088/0953-8984/10/50/009,1998,,FALSE
Sr-Tc-O,mp-1077918,[236760],Sr2TcO4,0,I4/mmm,y,y,823,0,vacuum,"{""step1"": {""grind method"": [""agate mortar""], ""wet/dry"": [], ""liquid"": [""ethanol""]}}",{},1,,"SrO, TeO2",,10.1016/j.proche.2012.10.095,2012,,FALSE
Sr-Tc-O,mp-1079334,"[183451, 236759]",SrTcO3,0.000121502,Imma,y,y,,,,{},{},,,,,10.1039/C1DT10445D,2011,high temperature phase of mp-1188414,FALSE
Sr-Tc-O,mp-1188414,[183450],SrTcO3,0.000588098,Pnma,y,y,1423,,Ar,"{""step1"": {""grind method"": [""ball milling""], ""wet/dry"": [], ""liquid"": [""cyclohexane""]}}",{},2,,"NH4TcO4, Sr(NO3)2",,10.1039/C1DT10445D,2011,,FALSE
Sr-Tc-O,mp-12631,"[183452, 109076, 183453, 236759]",SrTcO3,0,Pm-3m,y,y,,,,{},{},,,,,10.1039/C1DT10445D,2011,high temperature phase of mp-1188414,FALSE
Sr-Te-O,mp-30026,[56798],Sr3Te4O11,0,P-1,n,?,,,,{},{},,,,,10.1016/S0025-5408(99)00060-4,1999,might be other refinement of mp-1196481; no polymorphs or refinement mentioned in the paper,FALSE
Sr-Te-O,mp-1196481,[88996],Sr3Te4O11,0.000882058,P1,n,n,,,,{},{},,,"SrTeO3, TeO2",from melt,10.1016/S0025-5408(99)00060-4,1999,,FALSE
Sr-Te-O,mp-1200112,[421175],Sr3TeO6,0.003339839,P-1,y,y,1323,AP,,{},{},1,,"SrCO3, TeO2",,10.1016/j.ceramint.2020.11.219,2020,doped: Eu 2%,FALSE
Sr-Te-O,mp-706599,[74395],Sr6Te6O17,0.037640421,C2/c,?,?,,,,{},{},,,,,10.1016/j.solidstatesciences.2006.03.003,2006,other refinement of alpha SrTeO3,FALSE
Sr-Te-O,mp-3252,"[416448, 240868]",SrTe3O8,0.005225617,P4_2/m,y,y,923,0,vacuum,"{""step1"": {""grind method"": [""agate mortar""], ""wet/dry"": [], ""liquid"": []}}","{""step1"": {""cool rate"": [], ""cool time"": [{""value"": ""6"", ""unit"": ""hour""}], ""cool medium"": [], ""cool type"": [], ""end temperature"": [""RT""], ""remark"": []}}",1,,"SrO2, TeO2",,10.1016/j.jssc.2006.07.012,2006,,FALSE
Sr-Te-O,mp-1179320,"[240866, 172561, 172562, 172560]",SrTeO3,0.00196043,C2/c,y,?,,,,{},{},,,,,10.1107/S160053680701210X,2007,beta phase; high temperature phase of alpha SrTeO3,FALSE
Sr-Te-O,mp-561385,"[240967, 249334]",SrTeO3,0,C2,y,y,1073,,N2,{},{},1,,"TeO2, SrCO3",,10.1016/j.solidstatesciences.2006.03.003,2006,alpha phase; gamma phase; conflicting information: the 2 ICSD id refers to room temperature and high temperature phase,FALSE
Sr-Te-O,mp-972117,[182023],SrTeO3,0.000978528,P2_1/c,y,n,,,,{},{},,,SrTeO3(H2O),decomposition,10.1039/C0DT01715A,2011,other phase of mp-561385,FALSE
Sr-Te-O,mp-662523,[74396],SrTeO3,0.029185479,P1,y,?,,,,{},{},,,,,10.1016/j.solidstatesciences.2006.03.003,2006,might be other refinement/phase of alpha SrTeO3,FALSE
Sr-Te-O,mp-4274,"[60507, 8098]",SrTeO4,0,Pbcn,y,y,873,0.0001,O2,{},{},1,,,,10.1021/ic50111a059,1972,,FALSE
Sr-Ti-O,mp-1201432,[421519],Sr15Ti23O61,0.04516344,P2/m,?,?,,,,{},{},,,,,10.1038/nmat2636,2010,modelling of SrTiO3 surface,FALSE
Sr-Ti-O,mp-1198567,[421518],Sr25Ti39O103,0.041406313,P2/m,?,?,,,,{},{},,,,,10.1038/nmat2636,2010,modelling of SrTiO3 surface,FALSE
Sr-Ti-O,mp-540640,[10455],Sr2Ti6O13,0,C2/m,y,y,2073,0,vacuum,{},"{""step1"": {""cool rate"": [], ""cool time"": [], ""cool medium"": [], ""cool type"": [""slow cooling""], ""end temperature"": [""RT""], ""remark"": []}}",1,,"SrO, Ti2O3, TiO2",,10.1515/znb-1980-0103,1980,,TRUE
Sr-Ti-O,mp-5532,"[194714, 194713, 194717, 194715, 194716, 194718, 194719, 20293, 157402]",Sr2TiO4,0,I4/mmm,y,y,1373,AP,,"{""step1"": {""grind method"": [""agate mortar""], ""wet/dry"": [], ""liquid"": []}}",{},2,,"SrCO3, TiO2",,10.1021/acs.inorgchem.5b00102,2015,,FALSE
Sr-Ti-O,mp-3349,"[20294, 63704, 34629]",Sr3Ti2O7,0,I4/mmm,y,y,1673,AP,,{},{},1,,"TiO2, SrCO3",,10.1107/S0365110X58000128,1958,,FALSE
Sr-Ti-O,mp-1197629,[421516],Sr3Ti5O13,0.042091708,P2/m,?,?,,,,{},{},,,,,10.1038/nmat2636,2010,modelling of SrTiO3 surface,FALSE
Sr-Ti-O,mp-31213,[34630],Sr4Ti3O10,0.001063379,I4/mmm,y,y,1753,AP,,{},{},1,,"SrO, TiO2",,10.1016/j.jct.2010.08.011,2011,,FALSE
Sr-Ti-O,mp-1202132,[421520],Sr5Ti7O19,0.092342137,Pmmm,?,?,,,,{},{},,,,,10.1038/nmat2636,2010,modelling of SrTiO3 surface,FALSE
Sr-Ti-O,mp-1202462,[421517],Sr5Ti8O21,0.039891348,P2/m,?,?,,,,{},{},,,,,10.1038/nmat2636,2010,modelling of SrTiO3 surface,FALSE
Sr-Ti-O,mp-1197010,[421515],Sr5Ti9O23,0.075533733,P2/m,?,?,,,,{},{},,,,,10.1038/nmat2636,2010,modelling of SrTiO3 surface,FALSE
Sr-Ti-O,mp-28740,[71299],SrTi11O20,0,P-1,n,n,,,,{},{},,,"SrTiO2.5, SrO.2B2O3",flux,10.1016/0022-4596(91)90196-O,1991,,FALSE
Sr-Ti-O,mp-572124,[97007],SrTi2O5,0.218972957,Cmm2,?,?,,,,{},{},,,,,10.1021/ja034933h,2003,modelling of SrTiO3/TiO2,FALSE
Sr-Ti-O,mp-680689,[97009],SrTi2O5,0.244540886,Cmm2,?,?,,,,{},{},,,,,10.1021/ja034933h,2003,modelling of SrTiO3/TiO2,FALSE
Sr-Ti-O,mp-5229,"[187619, 187480, 181652, 65089, 80874, 182762, 187296, 186895, 65090, 192314, 248379, 65088, 76186, 262269, 80872, 186725, 184455, 23076, 91899, 182764, 80871, 201256, 290370, 182763, 248380, 80873, 290617, 56092, 184921, 170091, 27045, 56717, 191828, 94573]",SrTiO3,0.000882218,Pm-3m,y,y,1623,AP,,"{""step1"": {""grind method"": [""ball milling""], ""wet/dry"": [], ""liquid"": [""ethanol""]}}","{""step1"": {""cool rate"": [], ""cool time"": [], ""cool medium"": [], ""cool type"": [""furnace cool""], ""end temperature"": [""RT""], ""remark"": []}}",2,,"SrCO3, TiO2",,10.1007/s10832-013-9805-0,2013,,FALSE
Sr-Ti-O,mp-4651,"[56718, 187619, 187480, 181652, 65089, 80874, 182762, 187296, 186895, 65090, 192314, 182247, 248379, 65088, 76186, 262269, 80872, 186725, 184455, 23076, 91899, 182764, 80871, 201256, 290370, 182248, 182763, 248380, 80873, 290617, 56092, 184921, 170091, 27045, 56717, 191828, 94573]",SrTiO3,0,I4/mcm,y,y,,,,{},{},,,,,10.1103/PhysRevB.60.2961,1998,low temperature phase of mp-5229; conflicting information: share a few ICSD id with mp-5229,FALSE
Sr-Tl-O,mp-31355,[59799],Sr3Tl2O6,0,Pbam,y,y,1123,,,{},"{""step1"": {""cool rate"": [{""value"": ""100"", ""unit"": ""C/h""}], ""cool time"": [], ""cool medium"": [], ""cool type"": [], ""end temperature"": [""RT""], ""remark"": []}}",1,,"SrO, Tl2O3",,10.1016/j.solidstatesciences.2004.03.003,2004,,FALSE
Sr-Tl-O,mp-4655,"[71325, 67522]",SrTl2O4,0,Pnma,y,y,1173,0,vacuum,{},{},1,,"SrO2, Tl2O3",,10.1107/S0108270192001963,1992,,FALSE
Sr-Tm-O,mp-3446,"[246552, 90440]",SrTm2O4,0,Pnma,y,y,1773,AP,,"{""step1"": {""grind method"": [""agate mortar""], ""wet/dry"": [], ""liquid"": []}}",{},1,,"SrCO3, Tm2O3",,10.1103/PhysRevB.71.144414,2003,,FALSE
Sr-U-O,mp-21020,[647477],Sr2UO4,0.14541904,I4/mmm,?,?,,,,{},{},,,,,,,ICSD 647477 not found,N/A
Sr-U-O,mp-18471,[23199],Sr2UO5,0,P2_1/c,y,y,1273,AP,,{},{},1,,"UO3, SrCO3",,10.1107/S0567740869002974,1969,,FALSE
Sr-U-O,mp-667349,[80599],Sr3U11O36,0,Pmmn,y,y,1273,,O2,{},{},1,,"SrO, U3O8",,10.1016/0022-4596(91)90215-4,1991,,FALSE
Sr-U-O,mp-3956,"[169533, 72521]",Sr3UO6,0,P2_1/c,y,y,1250,,O2,{},{},2,,"SrO, U3O8",,10.1107/S0108270192010849,1993,,FALSE
Sr-U-O,mp-29743,[50811],Sr5U3O14,4.76E-05,Pbca,y,y,1520,AP,,{},{},1,,"S4CO3, U3O8",,10.1006/jssc.1999.8320,1999,inhomogeneous,FALSE
Sr-U-O,mp-36329,[31632],SrUO4,0.000561327,R-3m,y,y,,,,{},{},,,,,10.1515/znb-1954-0815,1954,alpha phase; high temperature phase of mp-3311,TRUE
Sr-U-O,mp-3311,"[239546, 23196, 9470]",SrUO4,0,Pbcm,y,y,1173,AP,,{},{},1,,"U3O8, SrCO3",,10.1016/j.jssc.2016.01.019,2016,beta phase,FALSE
Sr-V-O,mp-19368,"[72200, 20401]",Sr2V2O7,0.001238696,P-1,y,y,,,,{},{},,,,,10.1016/0025-5408(92)90146-Q,1992,alpha phase; high temperature phase of mp-19660,FALSE
Sr-V-O,mp-19660,[10330],Sr2V2O7,0,P4_1,y,y,873,,,{},{},1,,"SrO, V2O5",,10.1016/0025-5408(92)90146-Q,1992,beta phase,FALSE
Sr-V-O,mp-541507,[80602],Sr2VO4,0.042542041,Pna2_1,y,y,1373,,Ar,{},{},1,,"SrVO3, SrO",,10.1016/0022-4596(91)90391-T,1991,,FALSE
Sr-V-O,mp-555382,[80601],Sr2VO4,0.095209986,Pna2_1,y,?,,,,{},{},,,,,10.1016/0022-4596(91)90391-T,1991,other refinement of mp-541507,FALSE
Sr-V-O,mp-18972,"[72219, 71450, 69000, 69012]",Sr2VO4,0.02549046,I4/mmm,y,n,,,,{},{},,,Sr10(VO4)6(OH)2,decomposition,10.1016/S0022-4596(05)80090-8,1990,other phase of mp-541507,FALSE
Sr-V-O,mp-22391,"[71451, 71320]",Sr3V2O7,0,I4/mmm,y,y,1673,,Ar,{},{},1,,"SrCO3, V2O3",,10.1103/PhysRevB.43.181,1990,inhomogeneous,FALSE
Sr-V-O,mp-19386,"[73258, 167701]",Sr3V2O8,0,R-3m,y,y,1123,AP,,"{""step1"": {""grind method"": [""agate mortar""], ""wet/dry"": [], ""liquid"": []}}",{},7,,"SrCO3, NH4VO3",,10.1016/j.jallcom.2010.03.066,2010,,FALSE
Sr-V-O,mp-21303,[73698],Sr4V3O10,0.046864356,I4/mmm,y,y,1673,0.0001,H2,{},{},2,,"Sr3V2O8, Sr2V2O7",,10.1016/0022-4596(92)90053-X,1992,,FALSE
Sr-V-O,mp-19509,[15273],SrV10O15,0.008587791,Cmce,y,y,1623,,H2,"{""step1"": {""grind method"": [""mixed""], ""wet/dry"": [], ""liquid"": [""acetone""]}}",{},1,,"SrV2O6, V2O3",,10.1006/jssc.1996.0135,1996,,FALSE
Sr-V-O,mp-1179552,[56413],SrV12O30,0.52505855,P2_1/m,?,?,,,,{},{},,,,,,,ICSD 56413 contain hydrogen,N/A
Sr-V-O,mp-510250,[97949],SrV13O18,0.051668044,R-3,y,y,2073,,Ar,{},{},1,,"V2O5, V, SrCO3",,10.1016/S0025-5408(02)00978-9,2003,,FALSE
Sr-V-O,mp-19038,"[80615, 65928]",SrV2O6,0.002135874,Pnma,y,y,943,,O2,{},{},1,,"SrCO3, V2O5",,10.1016/0022-4596(91)90120-7,1991,beta phase,FALSE
Sr-V-O,mp-510725,"[241177, 241180, 241186, 241183, 241181, 241176, 241178, 241184, 241182, 241179, 241187, 241185]",SrV3O7,0.002884716,Pmmn,y,y,1223,0,vacuum,{},{},1,,"Sr2V2O7, V2O3, V2O5",,10.1016/S0022-3697(99)00066-9,1999,,FALSE
Sr-V-O,mp-542104,"[72604, 77617]",SrV3O7,0.003570192,Pnma,y,?,,,,{},{},,,,,10.1107/S0108768107050550,2007,old refinement of mp-510725,FALSE
Sr-V-O,mp-772957,[408096],SrV4O10,0,P-1,y,y,923,,Ar,{},{},1,,"V2O5, V2O3, Sr2V2O7",,10.1088/0953-8984/18/7/001,2006,,FALSE
Sr-V-O,mp-18716,[90926],SrV4O9,0.017938831,P4/n,n,n,,,,{},{},,,"SrCl2, NaVO3, (CH3)4NCl",hydrothermal,10.1006/jssc.1999.8568,2000,,FALSE
