Repository: vchung1263/solid_state_synthesizability_public

# Solid State Synthesizability Prediction
This repository contains the code, data and result of our manuscript.

## Developers
Vincent Chung

## Description

The pu_learn_model.py contains the PU-Learning models used in the manuscript. It is a modified code of Jang et al.. Link to the original code repository: https://github.com/kaist-amsg/Synthesizability-PU-CGCNN. Model_x.py and baseline_model.py are the scripts used to predict the synthesizability score of the compositions using the input files in ./folder.

- The ./data folder contains the input files used by the models and the csv files for the results in the paper (more info in ./data)

File: manually_curated_dataset.csv (part 18 of 19)
system,mp_id,icsd_ids,composition,e_above_hull,Spacegroup Number,solid_state_synthesized_composition,solid_state_synthesized_structure,sss_highest_temperature(K),sss_pressure(GPa),sss_atmosphere,sss_mixing_condition,sss_cooling_condition,sss_heating_step,single_crystal,sss_precursor,other_synthesis_method,reference,reference_year,comment,google_translate
Tl-Cr-O,mp-706518,[20467],TlCrO4,0.015408551,Pnma,?,?,,,,{},{},,,,,www.mathnet.ru/php/archive.phtml?wshow=paper&jrnid=dan&paperid=25893&option_lang=eng,1961,translation issue,TRUE
Tl-Cu-O,mp-28235,[36535],TlCu2O2,0,Imma,y,y,673,2,,{},"{""step1"": {""cool rate"": [{""value"": ""10"", ""unit"": ""C/h""}], ""cool time"": [], ""cool medium"": [], ""cool type"": [], ""end temperature"": [""RT""], ""remark"": []}}",1,,"Tl2O3, Cu2O, Cu",,10.1002/zaac.201900247,2020,,FALSE
Tl-Fe-O,mp-607310,[29011],TlFeO2,0.151648498,R-3m,?,?,,,,{},{},,,,,10.1515/znb-1972-1221,1972,insufficient information: no synthesis information,FALSE
Tl-Fe-O,mp-505819,[93835],TlFeO3,0.047273791,Pnma,y,y,1123,7,,{},{},1,,"Tl2O3, Fe2O3",,10.1006/jssc.2001.9292,2001,,FALSE
Tl-Mo-O,mp-541775,"[62690, 201931]",TlMo3O9,0.037761441,C2/m,y,y,833,0,vacuum,{},{},2,,"Tl2MoO4, MoO2, MoO3",,10.1103/PhysRevB.39.3735,1988,,FALSE
Tl-Mo-O,mp-648007,[30508],Tl2Mo4O13,0,Pbca,n,n,,,,{},{},,,"MoO3, Tl2CO3",from melt,10.1107/S0567740878011553,1978,,TRUE
Tl-Mo-O,mp-704535,[343],Tl2Mo7O22,0.015446161,C2/c,?,?,,,,{},{},,,,,10.1107/S0567740876006535,1976,insufficient information: no synthesis information,FALSE
Tl-Mo-O,mp-558755,[280056],Tl2MoO4,0.008913181,P-3m1,y,y,,,,{},{},,,,,10.1107/S0108270199008616,1999,high temperature phase of mp-18938,FALSE
Tl-Mo-O,mp-18938,"[280608, 421983]",Tl2MoO4,0,C2,y,y,773,AP,,{},{},1,,"Tl2CO3, MoO3",,10.1016/S0925-8388(99)00822-1,2000,,FALSE
Tl-Mo-O,mp-557297,[61398],Tl3Mo10O30,0.018168284,C2/m,y,y,843,0,vacuum,{},{},2,,"Tl2MoO4, MoO2, MoO3",,10.1016/0025-5408(85)90124-2,1985,,FALSE
Tl-Mo-O,mp-554919,[48138],Tl4Mo5O17,0,P-1,n,n,,,,{},{},,,"Tl2CO3, MoO3",from melt,10.1107/S0108270184009057,1984,,TRUE
Tl-Mo-O,mp-28484,[62699],TlMo6O17,0.012522338,P-3m1,y,y,833,0,vacuum,{},{},1,,"Tl2MoO4, MoO2, MoO3",,10.1016/0038-1098(86)90195-X,1986,,FALSE
Tl-Ni-O,mp-1178989,[95948],TlNiO3,0.160307768,P2_1/c,y,?,,,,{},{},,,,,10.1021/cm021157o,2002,other refinement of mp-18001,FALSE
Tl-Ni-O,mp-18001,[93507],TlNiO3,0.073584871,Pnma,y,y,973,9,,{},"{""step1"": {""cool rate"": [], ""cool time"": [], ""cool medium"": [], ""cool type"": [""quench""], ""end temperature"": [""RT""], ""remark"": []}}",1,,"Tl2O3, Ni(OH)2, KClO3",,10.1039/B007043M,2001,,FALSE
Tl-Pd-O,mp-5478,"[2276, 2275]",TlPd3O4,0,Fm-3m,y,y,873,AP,,{},{},1,,"Pd, Tl",,10.1002/zaac.201000012,2010,inhomogeneous,FALSE
Tl-Pt-O,mp-13801,[22215],Tl2Pt2O7,0,Fd-3m,y,y,1273,4,,{},{},1,,"Tl2O3, PtO2",,10.1021/ic50059a030,1968,,FALSE
Tl-Re-O,mp-28808,[73083],TlReO4,0,P2_1/c,n,n,,,,{},{},,,"Tl2CO3, Re2O7",solution method,10.1002/zaac.200300270,2004,,FALSE
Tl-Ru-O,mp-22094,"[172017, 51158]",Tl2Ru2O7,0,Fd-3m,y,y,1173,1,,{},{},1,,"RuO2, Tl2O3, Ru, KClO4",,10.1006/jssc.1998.7848,1998,,FALSE
Tl-Sb-O,mp-30059,[77330],Tl2Sb3O9,0.045633111,Pn-3,?,?,,,,{},{},,,,,"Dissertation Stockholm (1943) 1943, (*) Article ID * (p. 1-144)",1943,translation issue: Sweden thesis with too many pages,FALSE
Tl-Sb-O,mp-27220,[4124],Tl5SbO5,0,Cmc2_1,y,y,923,,,{},{},1,y,"Sb2O5, Tl2CO3",,"Revue de Chimie Minerale 12, 93 (1975)",1975,,TRUE
Tl-Sb-O,mp-30058,[77329],TlSbO3,0.000231515,R-3,y,?,,,,{},{},,,,,"Dissertation Stockholm (1943) 1943, (*) Article ID * (p. 1-144)",1943,translation issue: Sweden thesis with too many pages; might be other phase or refinement of mp-561465,FALSE
Tl-Sb-O,mp-561465,[10142],TlSbO3,0.134793382,P6_322,y,y,923,,,{},{},1,,"Sb2O5, Tl2CO3",,"Comptes Rendus des Seances de l'Academie des Sciences, Serie C: Sciences Chimiques 274, 1576 (1972)",1972,,TRUE
Tl-Se-O,mp-553909,[170707],Tl2Se3O9,0,P2_1/c,n,n,,,,{},{},,,"Tl2O3, H2SeO3",hydrothermal,10.1107/S0108270105018111,2005,,FALSE
Tl-Se-O,mp-559961,[99384],Tl2SeO4,0,P2_12_12_1,?,?,,,,{},{},,,,,10.1016/j.jssc.2003.10.020,2004,low temperature phase of mp-4449,FALSE
Tl-Se-O,mp-4449,"[419777, 73411, 419776, 99383, 419775, 99382]",Tl2SeO4,0.001028564,Pnma,?,?,,,,{},{},,,,,10.1107/S0108270193003373,1993,insufficient information: only precursor information was found,FALSE
Tl-Sn-O,mp-540586,[6325],Tl2SnO3,0,Pnma,y,y,923,AP,,{},{},1,y,"Tl2CO3, SnO2",,10.1016/S0022-4596(74)80003-4,1974,,TRUE
Tl-Te-O,mp-29690,[86782],Tl2Te2O5,0,P2_1/c,y,y,623,,N2,{},{},2,y,"Tl2CO3, TeO2",,10.1016/S0022-3697(01)00192-5,2002,alpha phase,FALSE
Tl-Te-O,mp-558279,[150779],Tl2Te3O7,0.001790578,P-1,y,y,623,,N2,{},{},2,y,"Tl2CO3, TeO2",,10.1016/S0022-3697(01)00192-5,2002,,FALSE
Tl-Te-O,mp-543028,"[240675, 409430, 200965]",Tl2TeO3,0,Pban,y,y,623,,N2,{},{},2,y,"Tl2CO3, TeO2",,10.1016/S0022-3697(01)00192-5,2002,,FALSE
Tl-Te-O,mp-14410,[37134],Tl6TeO12,0,R-3,y,y,773,,O2,{},{},1,,"Tl2O3, TeO2",,10.1016/0022-4596(83)90080-4,1983,,TRUE
Tl-Te-O,mp-8387,[37135],Tl6TeO6,0,R-3,n,n,,,,{},{},,,Tl6TeO12,reduction,10.1016/0022-4596(83)90080-4,1983,,TRUE
Tl-V-O,mp-583506,[154165],Tl2V8O21,0.009953489,C2/m,y,y,783,AP,,{},{},1,,"TlNO3, V2O5",,10.1016/j.solidstatesciences.2004.10.013,2005,,FALSE
Tl-V-O,mp-1192129,[248229],Tl3V5O14,0,P31m,y,y,653,AP,,{},{},1,,"Tl2CO3, V2O5",,10.1021/ic1008297,2010,,FALSE
Tl-V-O,mp-29047,[80667],Tl3VO4,0,Imm2,?,?,,,,{},{},,,,,10.1016/0025-5408(91)90078-Z,1991,insufficient information: suggest solid state synthesis were used by previous papers,FALSE
Tl-V-O,mp-541368,"[72809, 72810]",Tl4V2O7,0,P-3m1,y,y,623,,N2,"{""step1"": {""grind method"": [""agate mortar""], ""wet/dry"": [], ""liquid"": []}}",{},1,,"Tl2CO3, V2O5",,10.1017/S0885715600018728,1992,,FALSE
Tl-V-O,mp-18996,"[20688, 65773]",TlV3O8,0,P2_1/m,y,y,643,,inert gas,{},{},1,,"Tl2CO3, V2O5",,10.1107/S010827018900627X,1990,,FALSE
Tl-V-O,mp-18842,[74438],TlV4O10,0.029036597,C2/m,y,y,843,0,vacuum,{},"{""step1"": {""cool rate"": [], ""cool time"": [], ""cool medium"": [], ""cool type"": [""quench""], ""end temperature"": [""RT""], ""remark"": []}}",1,,"TlVO3, VO2, V2O5",,10.1016/0022-4596(92)90024-P,1992,off-stoichiometric,FALSE
Tl-V-O,mp-22330,[6108],TlVO3,0.006313608,Pbcm,y,y,699,,,{},{},1,,"Tl2CO3, V2O5",,10.1016/0040-6031(85)85919-0,1985,,FALSE
Tl-W-O,mp-19341,[8212],Tl2WO4,0,P-3m1,y,y,973,AP,,{},{},1,y,"Tl2CO3, WO3",,10.1107/S0567740879008736,1979,,FALSE
Tm-Co-O,mp-561954,[172050],TmCoO3,0.022385076,Pnma,y,y,1173,2,,{},"{""step1"": {""cool rate"": [], ""cool time"": [], ""cool medium"": [], ""cool type"": [""quench""], ""end temperature"": [""RT""], ""remark"": []}}",1,,"KClO4, Tm2O3, Co(OH)2",,10.1039/B515607F,2006,,FALSE
Tm-Cr-O,mp-777295,"[251104, 247738, 251103]",TmCrO3,0.179701779,Pnma,y,y,1673,AP,,{},{},1,,"Tm2O3, Cr2O3",,10.1016/j.materresbull.2012.08.005,2012,,FALSE
Tm-Cr-O,mp-22647,"[51905, 96407]",TmCrO4,0,I4_1/amd,y,y,773,,O2,{},{},3,,"Cr(NO3)3·9H2O, Tm(NO3)3·6H2O",,10.1016/S0022-4596(02)00203-7,2003,,FALSE
Tm-Cu-O,mp-3120,"[69329, 79431]",Tm2Cu2O5,0.061962348,Pna2_1,y,y,1223,AP,,{},{},1,,"CuO, Tm2O3",,10.1006/jssc.1995.1141,1995,,FALSE
Tm-Fe-O,mp-1077874,"[195813, 195812, 195814]",TmFe2O4,0.101558487,R-3m,y,y,1473,,CO/CO2,{},{},1,,"Tm2O3, Fe2O3",,10.1016/j.physb.2006.01.155,2006,,FALSE
Tm-Fe-O,mp-20651,"[189734, 27283, 25658, 98319]",TmFeO3,0.025544183,Pnma,y,y,1473,AP,,"{""step1"": {""grind method"": [""mixed""], ""wet/dry"": [], ""liquid"": [""ethanol""]}}",{},1,,"Tm2O3, Fe2O3",,10.1016/0304-8853(94)01660-7,1995,,FALSE
Tm-Fe-O,mp-558400,[55404],TmFeO3,0.011423237,P6_3cm,y,n,,,,{},{},,,,CVD,10.1021/cm0353660,2004,other phase of mp-20651; thin film,FALSE
Tm-Ge-O,mp-14708,[68806],Tm2Ge2O7,0,P4_12_12,y,y,1746,AP,,"{""step1"": {""grind method"": [""agate mortar""], ""wet/dry"": [], ""liquid"": []}}",{},3,,"Tm2O3, GeO2",,10.1134/S003602441903004X,2019,,FALSE
Tm-Mn-O,mp-755041,[195759],Tm2Mn2O7,0,Fd-3m,y,y,1673,5,,{},{},1,,,,10.1002/pssa.2211130273,1989,,FALSE
Tm-Mn-O,mp-554211,[162202],TmMnO3,0,P6_3cm,y,y,1473,AP,,{},{},1,,"Tm2O3, MnO2",,10.1021/acs.inorgchem.5b01498,2015,,FALSE
Tm-Mn-O,mp-554270,"[162209, 183142]",TmMnO3,0.337429309,Pnma,y,y,,,,{},{},,,hexagonal TmMnO3,,10.1016/j.matchemphys.2008.07.009,2008,high temperature/pressure phase of mp-554211,FALSE
Tm-Mo-O,mp-31123,[99573],Tm2MoO6,0,C2/c,y,y,1423,AP,,{},{},1,,"Tm2O3, MoO3",,10.1016/j.jssc.2004.03.046,2004,,FALSE
Tm-Mo-O,mp-16392,[281036],Tm4Mo4O11,0.180527925,Pbam,y,y,1673,,Ar,{},"{""step1"": {""cool rate"": [{""value"": ""100"", ""unit"": ""C/h""}], ""cool time"": [], ""cool medium"": [], ""cool type"": [], ""end temperature"": [{""value"": ""1100"", ""unit"": ""C""}], ""remark"": []}, ""step2"": {""cool rate"": [], ""cool time"": [], ""cool medium"": [], ""cool type"": [""furnace cool""], ""end temperature"": [""RT""], ""remark"": []}}",1,,"MoO3, Mo, Tm2O3",,10.1021/ic011000i,2002,,FALSE
Tm-Nb-O,mp-555109,[109181],TmNbO4,0,C2/c,y,y,1573,AP,,{},"{""step1"": {""cool rate"": [], ""cool time"": [], ""cool medium"": [], ""cool type"": [""slow cooling""], ""end temperature"": [""RT""], ""remark"": []}}",2,,"Tm2O3, Nb2O5",,10.1107/S0567740871005697,1971,,FALSE
Tm-Ni-O,mp-1106304,"[189289, 92049, 189291]",TmNiO3,0.073044493,P2_1/c,y,y,1173,2,,{},{},1,,"Tm2O3, Ni(OH)2, KClO4",,10.1103/PhysRevB.87.184111,2013,,FALSE
Tm-Ni-O,mp-19002,"[189295, 189296, 189290]",TmNiO3,0.006335259,Pnma,y,y,,,,{},{},,,,,10.1103/PhysRevB.87.184111,2013,high temperature phase of mp-1106304,FALSE
Tm-Re-O,mp-10094,[280143],Tm5Re2O12,0,C2/m,y,y,1473,,Ar,"{""step1"": {""grind method"": [""agate mortar""], ""wet/dry"": [], ""liquid"": [""acetone""]}}","{""step1"": {""cool rate"": [{""value"": ""180"", ""unit"": ""C/h""}], ""cool time"": [], ""cool medium"": [], ""cool type"": [], ""end temperature"": [""RT""], ""remark"": []}}",1,,"Tm2O3, ReO2",,10.1107/S0108768199005194,1999,,FALSE
Tm-Re-O,mp-10342,[88796],Tm6ReO12,0,R-3,y,y,1473,,Ar,"{""step1"": {""grind method"": [""agate mortar""], ""wet/dry"": [], ""liquid"": [""acetone""]}}","{""step1"": {""cool rate"": [{""value"": ""180"", ""unit"": ""C/h""}], ""cool time"": [], ""cool medium"": [], ""cool type"": [], ""end temperature"": [""RT""], ""remark"": []}}",1,,"Tm2O3, ReO2",,10.1006/jssc.1999.8435,1999,,FALSE
Tm-Ru-O,mp-555716,[109307],Tm2Ru2O7,0.043788822,Fd-3m,y,y,1673,0,vacuum,"{""step1"": {""grind method"": [""agate mortar""], ""wet/dry"": [], ""liquid"": []}}",{},1,,"Tm2O3, RuO2",,10.1016/j.ssi.2019.01.010,2019,,FALSE
Tm-Sn-O,mp-3334,"[84750, 82963]",Tm2Sn2O7,0,Fd-3m,y,y,1773,AP,,{},{},2,,"Tm2O3, SnO2",,10.1006/jssc.1997.7277,1997,,FALSE
Tm-Ta-O,mp-12933,[415459],TmTaO4,0,P2/c,y,y,1523,AP,,"{""step1"": {""grind method"": [""ball milling""], ""wet/dry"": [], ""liquid"": []}, ""step2"": {""grind method"": [""milling""], ""wet/dry"": [], ""liquid"": [""Freon-TF solvent""]}}",{},2,,"Tm2O3, Ta2O5",,10.1149/1.2119609,1983,,FALSE
Tm-Te-O,mp-557354,[413662],Tm2Te4O11,0.00326011,C2/c,?,?,,,,{},{},,,,,10.1023/A:1010146609068,2000,"insufficient information: ""When no X-ray data were available, the mixture was assumed to be homogeneous if the X-ray patterns of the tellurites obtained exhibited no bands characteristic of the starting metal oxides or tellurous oxide"", XRD data of this compound not avaliable on ICSD until 2004",FALSE
Tm-Te-O,mp-555236,[413667],Tm2Te5O13,0,P-1,n,n,,,,{},{},,,"Tm2O3, TeO2, CsCl",flux,10.1515/znb-2005-0704,2005,,TRUE
Tm-Ti-O,mp-38418,[191614],Tm2Ti2O7,0.021362858,Fd-3m,y,y,1623,,"air,O2","{""step1"": {""grind method"": [""ball milling""], ""wet/dry"": [], ""liquid"": [""acetone""]}}",{},2,,"Tm2O3, TiO2",,10.1021/ic50017a049,1964,,FALSE
Tm-V-O,mp-19036,[32690],Tm2V2O7,0.082927007,Fd-3m,y,y,1673,,CO/CO2,{},{},1,,"Tm2O3, V2O5",,10.1016/0025-5408(79)90225-3,1979,,FALSE
Tm-V-O,mp-755258,[185839],TmVO3,0.094786655,Pnma,y,y,1473,0,vacuum,"{""step1"": {""grind method"": [""agate mortar""], ""wet/dry"": [], ""liquid"": []}}",{},1,,"Tm2O3, V2O3",,10.1016/0025-5408(74)90049-X,1974,,FALSE
Tm-V-O,mp-19068,"[15602, 78081]",TmVO4,0,I4_1/amd,y,y,1273,AP,,"{""step1"": {""grind method"": [""agate mortar""], ""wet/dry"": [], ""liquid"": []}}",{},9,,"Tm2O3, V2O5",,10.1134/S0012501615080035,2015,,FALSE
U-As-O,mp-1204439,[190683],UAs2O12,0.914725907,I4_1/acd,?,?,,,,{},{},,,,,,,ICSD 190683 contain hydrogen,N/A
U-Bi-O,mp-548598,[1805],UBi2O6,0.039862613,P-3m1,y,y,1073,AP,,{},{},1,,"Bi2O3, UO3",,10.1107/S0567740875002221,1975,,FALSE
U-Bi-O,mp-1192909,"[97296, 97297]",UBiO5,0.16436896,P2_1/c,?,?,,,,{},{},,,,,,,"ICSD 97296, 97297 contain hydrogen",N/A
U-Cd-O,mp-1006058,[166737],UCd2O5,0.020826078,C2/c,y,y,1073,,"air,O2",{},{},1,,"CdO, U3O8; Cd3UO6, CdUO4",,10.1016/0022-1902(64)80179-2,1964,,FALSE
U-Cd-O,mp-14000,[26427],UCdO4,0.051596608,R-3m,y,y,793,AP,,{},{},1,,"CdO, UO3·2H2O",,10.1016/0022-4596(81)90077-3,1981,alpha phase,FALSE
U-Cd-O,mp-545598,"[26428, 20504]",UCdO4,0,Cmmm,y,y,,,,{},{},,,,,10.1016/0022-4596(81)90077-3,1981,beta phase; high temperature phase of mp-14000,FALSE
U-Co-O,mp-1193472,[86239],U2Co3O8,0.479899907,Pmn2_1,y,y,,,,{},{},,,,,10.1002/pssa.2210720249,1982,low temperature phase of mp-22523,FALSE
U-Co-O,mp-22523,"[86237, 167478, 86238, 2598]",U2Co3O8,0.073499677,Pnnm,y,y,1373,0,vacuum,{},{},1,,"U3O8, UO2, CoO",,www.persee.fr/doc/bulmi_0037-9328_1971_num_94_4_6601,1971,,TRUE
U-Co-O,mp-540842,"[28127, 166250]",U2CoO6,0.055555386,P321,y,y,1073,0,vacuum,{},{},1,,"UO2, CoUO4",,10.1016/j.jnucmat.2008.10.033,2009,,FALSE
U-Co-O,mp-19089,[26939],UCoO4,0.170053954,Imma,y,y,1273,,O2,{},{},1,,"UO3, CoO",,10.1051/jphysrad:01962002308-9047700,1962,,TRUE
U-Cr-O,mp-22172,"[275, 15133, 274]",UCr2O6,0.020624898,P-31m,y,y,873,4,,{},{},1,,,,10.1016/0022-4596(76)90005-0,1976,,TRUE
U-Cr-O,mp-17151,"[15724, 15859]",UCrO4,0.150337626,Pbcn,y,y,1873,AP,,{},{},1,,"Cr2O3, UO2",,10.1016/0022-1902(62)80104-3,1962,,FALSE
U-Cu-O,mp-615420,[73611],U3CuO10,0.035616292,P-1,y,y,1023,AP,,{},{},1,,"CuO, UO2(NO3)2",,10.1039/JM9930300339,1993,,FALSE
U-Cu-O,mp-28073,[36071],UCuO4,0.06617709,P2_1/c,y,y,1146,AP,,{},{},1,,"CuO, U3O8",,10.1016/0925-8388(93)90326-I,1993,,FALSE
U-Cu-O,mp-1188600,[1041],UCuO6,0.354334872,P-1,?,?,,,,{},{},,,,,,,ICSD 1041 contain hydrogen,N/A
U-Fe-O,mp-504549,[15709],UFeO4,0.360281515,Pbcn,y,y,1248,0,vacuum,"{""step1"": {""grind method"": [""mortar""], ""wet/dry"": [], ""liquid"": []}}",{},2,,"U3O8, Fe3O4",,10.1039/C6DT00066E,2016,,FALSE
U-Ge-O,mp-1193054,[1866],U2GeO10,0.390381681,Fddd,?,?,,,,{},{},,,,,,,ICSD 1866 contain hydrogen,N/A
U-Ge-O,mp-7567,[16639],UGeO4,0.16772157,I4_1/a,y,y,1323,,,{},{},1,,"GeO2, UO2",,10.1107/S0365110X56001418,1956,,TRUE
U-Mn-O,mp-639978,[26938],UMnO4,0.534923164,Imma,y,y,1273,AP,,{},{},1,,"Mn2O3, UO2",,10.1051/jphys:019660027011-12072600,1966,,TRUE
U-Mo-O,mp-504890,"[25380, 28088, 37235, 166508]",UMo2O8,0.052900102,Pban,y,y,923,0,vacuum,{},{},2,,"UMoO5, MoO3",,10.1016/j.jnucmat.2011.11.069,2012,beta phase,FALSE
U-Mo-O,mp-704511,[250125],UMo2O8,0.140035485,Pbca,y,n,,,,{},{},,,,,10.1134/1.1686873,2003,gamma phase; other phase of mp-504890,FALSE
U-Mo-O,mp-1204282,[96613],UMo2O11,0.430173116,C2/c,?,?,,,,{},{},,,,,,,ICSD 96613 contain hydrogen,N/A
U-Mo-O,mp-32069,[80162],UMo5O16,0.02935849,P2,y,y,923,0,vacuum,{},{},2,,"UO2, MoO3, MoO2",,10.1016/j.jnucmat.2011.11.069,2012,,FALSE
U-Mo-O,mp-618968,[82460],UMoO5,0.05857617,Pcca,y,y,1170,0,vacuum,{},{},2,,"MoO3, Mo, U3O8",,10.1107/S0108768196009597,1996,,FALSE
U-Mo-O,mp-18958,"[16212, 36400]",UMoO6,0.000691454,P2_1/c,y,y,923,0,vacuum,{},{},2,,"UO2, MoO3",,10.1016/j.jnucmat.2011.11.069,2012,,FALSE
U-Nb-O,mp-29393,[400325],UNb2O7,0.023421128,Cmcm,y,y,1373,0,vacuum,{},{},1,,"UO2, Nb2O5",,10.1002/zaac.19946200620,1994,from abstract,FALSE
U-Nb-O,mp-3696,"[26997, 84406]",UNb3O10,0.024306587,Fddd,y,y,1373,0,vacuum,{},{},1,,"NbO2, U3O8, Nb2O5",,10.1039/A605883C,1997,,FALSE
U-Ni-O,mp-540841,"[28126, 166251]",U2NiO6,0.078449282,P321,y,y,1073,0,vacuum,{},{},1,,"NiO, UO2, UO3",,10.1016/j.jnucmat.2008.10.033,2009,,FALSE
U-Pb-O,mp-650598,"[15323, 61253]",UPb3O6,0,Pnma,y,y,923,AP,,{},{},1,,"PbUO4, PbO; U3O8, PbO",,10.1107/S0365110X67002580,1967,,FALSE
U-Pb-O,mp-1198411,[72523],U11Pb3O36,0,Pmmn,y,y,1063,AP,,{},{},1,,"PbUO4, U3O8",,10.1107/S0108270192010874,1993,,FALSE
U-Pb-O,mp-1203291,[38374],U5Pb2O22,0.30365935,P2_1/c,?,?,,,,{},{},,,,,,,ICSD 38374 contain hydrogen,N/A
U-Pb-O,mp-504922,[61344],UPbO4,0,Pbcm,y,y,873,AP,,{},{},1,,"PbO, amorphous UO3",,10.1016/j.jnucmat.2016.07.021,2016,,FALSE
U-Rh-O,mp-13836,[23463],URh2O6,0,P4_2/mnm,y,y,1173,,,{},{},2,,"UO3, Rh2O3",,"Comptes Rendus des Seances de l'Academie des Sciences, Serie C: Sciences Chimiques 275, 371 (1972)",1972,,TRUE
U-Sb-O,mp-31256,[413442],USb2O6,0.001805091,C2/m,n,n,,,,{},{},,,"UO3, Sb2O3, KCl, H2O",hydrothermal,10.1016/j.jssc.2003.12.033,2004,,FALSE
U-Se-O,mp-1190315,[427536],U7Se12O2,0.025738234,P-6,n,n,,,,{},{},,,"CsCl, Se, SeO2, U",flux,10.1002/zaac.201400144,2014,,FALSE
U-Se-O,mp-28299,[60513],USe2O7,0,P-1,y,y,720,,,{},{},1,y,"SeO2, UO3",,10.1016/0022-4596(86)90036-8,1986,,FALSE
U-Se-O,mp-1178872,[83428],USe2O9,0.265861122,C2/c,?,?,,,,{},{},,,,,,,ICSD 83428 contain hydrogen,N/A
U-Se-O,mp-3217,"[25682, 421033, 73408]",USeO,0.053729109,P4/nmm,y,y,1223,,,{},{},1,,"UO2, USe2",,10.1016/0022-5088(91)90250-8,1991,,FALSE
U-Se-O,mp-27723,[1623],USeO5,0.013893134,P2_1/m,y,y,633,0,vacuum,{},{},1,,"SeO2, amorphous UO3",,10.1107/S056774087800549X,1978,,FALSE
U-Se-O,mp-562338,[2580],USeO6,0,P2_1/c,n,n,,,,{},{},,,USeO6·4H2O,decomposition,10.1016/0021-9614(77)90183-5,1977,alpha phase,FALSE
U-Ta-O,mp-16002,[391091],U2Ta6O19,0.025030807,P6_3/mcm,n,n,,,,{},{},,,"UO2, Ta2O5, HfO2, HCl",chemical transport reaction,10.1002/1521-3749(200011)626:11<2299::AID-ZAAC2299>3.0.CO;2-G,2000,,TRUE
U-Ta-O,mp-27862,[27779],UTa2O8,0.45887591,P-31m,y,y,1973,,,{},{},1,,"UO2, Ta2O5",,www.persee.fr/doc/bulmi_0037-9328_1960_num_83_1_5369,1960,,TRUE
U-Te-O,mp-554219,[9080],UTe3O9,0.00700327,Pa-3,y,y,993,,O2,{},{},2,,"UO2, TeO2; U3O8, TeO2",,10.1023/A:1004705620488,2000,,FALSE
U-Te-O,mp-12625,[108986],U2TeO2,0,I4/mmm,?,?,,,,{},{},,,,,10.1016/0022-3115(71)90020-1,1971,secondary phase,FALSE
U-Te-O,mp-28939,[79214],U4Te3O4,0.115261011,I4/mmm,n,n,,,,{},{},,,U3Te4,oxidation,10.1016/0925-8388(94)01301-W,1995,,FALSE
U-Te-O,mp-1201899,[130009],UTe3O8,0.151479632,Pa-3,y,y,1023,0,vacuum,{},{},1,,"UO2, TeO2",,10.1023/A:1004705620488,2000,,FALSE
U-Te-O,mp-3037,"[22204, 38176]",UTeO,0.037499126,P4/nmm,y,y,,,,{},{},,,"UO2, UTe2; UO2, U, Te",,"Bulletin de l'Academie Polonaise des Sciences, Serie des Sciences Chimiques (1961) 9, (*) Article ID * (p. 373-377)",1961,from abstract,FALSE
U-Te-O,mp-3516,[1624],UTeO5,0.000350052,Pbcm,y,y,973,0,vacuum,{},{},1,,"UO3, TeO2",,10.1039/JM9960601211,1996,,FALSE
U-Ti-O,mp-9771,[201342],UTi2O6,0.037881028,C2/m,y,y,1573,,Ar,{},{},1,,"U3O8, TiO2",,10.1111/j.1151-2916.2001.tb00621.x,2004,,FALSE
U-V-O,mp-505253,"[80027, 79308]",U2V2O11,0.033108658,P2_1/c,n,n,,,,{},{},,,2NH4UO2.VO4·xH2O,decomposition,10.1039/JM9950500141,1995,,FALSE
U-V-O,mp-22544,[28086],UV2O6,0.094985574,P-31m,?,?,,,,{},{},,,,,"Radiokhimiya 13, 909 (1971)",1971,translation issue,FALSE
U-V-O,mp-541493,[80028],UV2O8,0,Pnma,y,y,923,,O2,{},{},1,,"U3O8, V2O5",,10.1039/JM9950500141,1995,,FALSE
U-V-O,mp-686936,[25379],UV2O8,0.171285767,Pnma,y,?,,,,{},{},,,,,"Revue de Chimie Minerale 7, 807 (1970)",1970,might be old refinement of UV2O8: similar synthesis condition,FALSE
U-V-O,mp-505163,[73610],UV3O10,0.054425473,Fddd,y,y,823,0,vacuum,{},{},1,,"V2O5, V2O3, U3O8",,10.1039/JM9930300033,1993,,FALSE
U-V-O,mp-20179,"[23499, 28087, 66388, 20472]",UVO5,0.064646448,Pbcm,y,y,973,0,vacuum,{},{},1,,"V2O3, V2O5, U3O8",,10.1039/JM9920200161,1992,,FALSE
U-W-O,mp-704795,[2285],UW2O8,0.194928136,Pbca,y,y,1170,0,vacuum,{},{},2,,"WO3, U3O8, W",,10.1006/jssc.1996.0024,1996,,FALSE
U-W-O,mp-644303,[81983],UW3O11,0.047181991,Pmma,y,y,1170,0,vacuum,{},{},2,,"WO3, U3O8, W",,10.1006/jssc.1996.0024,1996,,FALSE
V-Ag-O,mp-1197838,[38065],V2Ag4O7,0.039092385,Pbca,y,y,633,AP,,{},{},1,,"Ag2O, V2O5",,10.1039/B300179B,2003,,FALSE
V-Ag-O,mp-19402,[93453],V4Ag2O11,0.005534338,C2/m,y,y,798,,"air,O2",{},{},1,,"Ag2O, V2O5",,10.1088/0953-8984/13/31/308,2001,,FALSE
V-Ag-O,mp-18889,"[424347, 417469, 249417]",VAg3O4,0,C2/c,y,y,653,AP,,{},{},1,,"V2O5, Ag2O",,10.1039/B300179B,2003,alpha phase,FALSE
V-Ag-O,mp-19412,"[424348, 417470]",VAg3O4,0.030712779,I-42m,y,y,,,,{},{},,,,,10.1021/cm301119c,2012,beta phase; high temperature phase of mp-18889,FALSE
V-Ag-O,mp-559736,[82079],VAgO3,0.002438501,Cm,y,y,693,,O2,{},{},1,,"V2O5, Ag2O",,10.1006/jssc.1996.0117,1999,beta phase,FALSE
V-Ag-O,mp-624691,[50645],VAgO3,0.011451211,C2/c,y,y,,,,{},{},,,,,10.1006/jssc.1998.8044,1999,alpha phase; other phase of mp-559736,FALSE
V-As-O,mp-1194395,[424067],V3As2O9,0.029360208,P4bm,y,y,833,0,vacuum,"{""step1"": {""grind method"": [""agate mortar""], ""wet/dry"": [], ""liquid"": []}}",{},1,,"As2O3, VO2",,10.1016/j.jssc.2012.04.022,2012,alpha phase,FALSE
V-As-O,mp-28337,[60781],V4As2O13,0,P1,y,y,833,0,vacuum,{},"{""step1"": {""cool rate"": [{""value"": ""60"", ""unit"": ""C/h""}], ""cool time"": [], ""cool medium"": [], ""cool type"": [], ""end temperature"": [""RT""], ""remark"": []}}",1,,"As2O3, V2O5",,10.1107/S0108270186091837,1986,,FALSE
V-As-O,mp-1193420,[261321],VAsO5,0.009693366,P2_1/c,?,?,,,,{},{},,,"NH4VO3, NaNO3, NH4H2AsO4",,10.1107/S1600536811004053,2011,minority phase,TRUE
V-Bi-O,mp-1204532,[85180],VBi2O6,0.101213145,P2_1/c,?,?,,,,{},{},,,,,,,ICSD 85180 contain hydrogen,N/A
V-Bi-O,mp-647265,[391414],V2Bi7O15,0.021678575,C2/c,?,?,,,,{},{},,,"Bi2O3, V2O5, PbO",,10.1016/j.solidstatesciences.2007.07.004,2007,different stoichiometry: PbBi6V2O15,FALSE
V-Bi-O,mp-29058,[81090],V3Bi6O16,0,Pnma,y,y,923,0,vacuum,{},"{""step1"": {""cool rate"": [], ""cool time"": [], ""cool medium"": [], ""cool type"": [""quench""], ""end temperature"": [""RT""], ""remark"": []}}",1,,"Bi2O3, V3O7",,10.1016/0168-583X(94)00383-1,1995,,FALSE
V-Bi-O,mp-1205158,[88995],VBi2O5,0.089631081,Pnma,y,y,823,0,vacuum,{},"{""step1"": {""cool rate"": [], ""cool time"": [], ""cool medium"": [], ""cool type"": [""quench""], ""end temperature"": [""RT""], ""remark"": []}}",1,,"Bi2O3, VO2",,10.1016/S0025-5408(99)00058-6,1999,alpha phase,FALSE
V-Bi-O,mp-23506,"[100603, 100605, 100604, 33243, 100602]",VBiO4,0.015372514,C2/c,y,y,973,AP,,"{""step1"": {""grind method"": [""agate mortar""], ""wet/dry"": [], ""liquid"": []}}",{},2,,"Bi(No3)3·5H2O, NH4VO3",,10.1016/j.molstruc.2004.10.075,2005,inhomogeneous,FALSE
V-Bi-O,mp-1102997,[181561],VBiO4,0.072780595,C2/c,y,?,,,,{},{},,,,,10.1039/C0CP01871F,2011,modelling of mp-23506,FALSE
V-Bi-O,mp-23044,"[62706, 100601, 62707]",VBiO4,0.015118221,I4_1/a,y,y,,,,{},{},,,,,10.1080/01411598608218306,1986,high pressure phase of mp-23506,FALSE
V-Bi-O,mp-545850,[100733],VBiO4,0,I4_1/amd,y,n,,,,{},{},,,,natural mineral,10.1002/jrs.1499,2006,other phase of mp-23506,FALSE
V-Bi-O,mp-540864,"[70118, 30907, 22261]",VBiO4,0.020201981,Pbcn,y,n,,,,{},{},,,,natural mineral,10.1002/jrs.1499,2006,other phase of mp-23506,FALSE
V-Cd-O,mp-18740,"[24191, 62081]",V2Cd2O7,0,C2/m,y,y,1223,AP,,{},{},6,,"CdO, V2O5",,10.1134/S1063783417120344,2017,,FALSE
V-Cd-O,mp-18847,[28961],V2CdO4,0,Fd-3m,y,y,993,0,vacuum,{},{},1,,"CdO, V2O3",,10.1088/0953-8984/14/28/105,2002,,FALSE
V-Cd-O,mp-556313,[249319],V2CdO6,0.042571409,Pbcn,y,y,,,,{},{},,,,,10.1107/S0108270107017623,2007,high temperature/pressure phase of mp-550622,FALSE
V-Cd-O,mp-550622,[21065],V2CdO6,0,C2/m,y,y,923,AP,,"{""step1"": {""grind method"": [""agate mortar""], ""wet/dry"": [], ""liquid"": []}}","{""step1"": {""cool rate"": [], ""cool time"": [], ""cool medium"": [""air""], ""cool type"": [""quench""], ""end temperature"": [""RT""], ""remark"": []}}",1,,"V2O3, CdCO3",,10.1007/BF00721483,1989,beta phase,FALSE
V-Cd-O,mp-540685,[15926],V2CdO6,0.016918942,C2/m,y,y,,,,{},{},,,,,10.1007/BF00721483,1989,alpha phase; high temperature phase of mp-550622,FALSE
V-Cd-O,mp-541360,"[72603, 190401]",V3CdO7,0.016115898,Pnma,y,y,1073,0,vacuum,{},{},1,,"V2O3, V2O5, CdO",,10.1088/0953-8984/14/23/307,2002,,FALSE
V-Cd-O,mp-1200595,[421347],V4Cd9O19,0.000767351,P1,?,?,,,,{},{},,,,,10.1016/j.jssc.2010.01.018,2010,insufficient information: ratio of CdO impurity unclear,FALSE
V-Cd-O,mp-556857,[88387],VCdO3,0,Pnma,y,y,1073,0,vacuum,{},{},1,,"V2O3, V2O5, CdO",,10.1088/0953-8984/11/3/014,1999,,FALSE
V-Cd-O,mp-22649,[172795],VCdO3,0.073939383,Pnma,y,y,,,,{},{},,,,,10.1016/j.jssc.2006.02.018,2006,high temperature/pressure phase of mp-556857,FALSE
V-Co-O,mp-27156,[2357],V2Co2O7,0.163583901,P2_1/c,y,y,1023,AP,,"{""step1"": {""grind method"": [""agate mortar""], ""wet/dry"": [], ""liquid"": [""alcohol""]}}","{""step1"": {""cool rate"": [], ""cool time"": [], ""cool medium"": [], ""cool type"": [], ""end temperature"": [""RT""], ""remark"": []}}",1,,"V2O5, Co2O3",,10.3390/ma13071628,2020,excess V2O5,FALSE
V-Co-O,mp-540833,"[2645, 27289, 27288]",V2Co3O8,0.296774553,Cmce,y,y,1373,,N2,{},{},4,,"Co3O4, V2O5",,10.1016/S0038-1098(02)00597-5,2002,,FALSE
V-Co-O,mp-572871,[40849],V2CoO6,0.021302842,P-1,y,y,983,,Ar,{},{},3,,"Co(C2H4)·2H2O, V2O5",,10.1016/0925-8388(91)90008-J,1991,,TRUE
V-Co-O,mp-1178823,[46003],V2CoO6,0.029015417,C2,y,?,,,,{},{},,,,,10.1016/j.jssc.2012.04.029,2012,other refinement of mp-19311,FALSE
V-Co-O,mp-19311,"[263001, 263002]",V2CoO6,0.008925882,C2/m,y,y,998,AP,,"{""step1"": {""grind method"": [""mortar""], ""wet/dry"": [], ""liquid"": []}}","{""step1"": {""cool rate"": [], ""cool time"": [], ""cool medium"": [], ""cool type"": [""quench""], ""end temperature"": [""RT""], ""remark"": []}}",2,,,,10.1016/j.jssc.2012.04.029,2012,"other phase of mp-572871, require quenching",FALSE
V-Co-O,mp-1194802,"[420769, 151415, 68029]",V2CoO8,0.237185737,Pnma,?,?,,,,{},{},,,,,,,"ICSD 420769, 151415, 68029 contain hydrogen",N/A
V-Cr-O,mp-1200219,[380465],V4Cr2O13,0,P2_1/c,y,y,903,AP,,{},"{""step1"": {""cool rate"": [], ""cool time"": [], ""cool medium"": [], ""cool type"": [""slow cooling""], ""end temperature"": [""RT""], ""remark"": []}}",1,,"V2O5, Cr2O3",,10.1016/j.jssc.2010.09.015,2010,,FALSE
V-Cr-O,mp-17831,[79865],VCrO4,0.037248982,C2/m,y,n,,,,{},{},,,"H3O4V, Cr(NO3)3",solution method,10.1039/JM9950500147,1995,"other phase of mp-19418, from abstract",FALSE
V-Cr-O,mp-19418,"[27508, 202755, 36244]",VCrO4,0.007719505,Cmcm,y,y,723,AP,,{},"{""step1"": {""cool rate"": [{""value"": ""10"", ""unit"": ""C/h""}], ""cool time"": [], ""cool medium"": [], ""cool type"": [], ""end temperature"": [""RT""], ""remark"": []}}",1,,"Cr2O3, V2O5",,10.1016/0025-5408(88)90168-7,1988,,FALSE
V-Cu-O,mp-27550,[2557],V2Cu5O10,0.032987899,P2_1/c,y,y,1013,AP,,"{""step1"": {""grind method"": [""agate mortar""], ""wet/dry"": [], ""liquid"": []}}",{},1,,"CuO, V2O5",,10.1016/0013-4686(95)00374-6,1996,,FALSE
V-Cu-O,mp-1194512,[65768],V2Cu3O9,0.081879417,P2_1/m,?,?,,,,{},{},,,,,,,ICSD 65768 contain hydrogen,N/A
V-Cu-O,mp-505508,"[40973, 34756, 1831]",V2Cu2O7,0.015344502,Fdd2,y,y,953,AP,,"{""step1"": {""grind method"": [""agate mortar""], ""wet/dry"": [], ""liquid"": [""anhydrous alcohol""]}}","{""step1"": {""cool rate"": [], ""cool time"": [], ""cool medium"": [], ""cool type"": [], ""end temperature"": [""RT""], ""remark"": []}}",1,,"CuO, V2O5",,10.1016/j.jeurceramsoc.2016.04.030,2016,alpha phase,FALSE
V-Cu-O,mp-687096,[171028],V2Cu2O7,0.026862665,P-1,y,y,,,,{},{},,,,,10.1016/j.jeurceramsoc.2016.04.031,2016,gamma phase; high temperature phase of mp-505508,FALSE
V-Cu-O,mp-542860,"[23479, 164189, 158375, 164190]",V2Cu2O7,0.001379684,C2/c,y,y,,,,{},{},,,,,10.1016/j.jeurceramsoc.2016.04.032,2016,beta phase; high temperature phase of mp-505508; ICSD 164189 not found,FALSE
V-Cu-O,mp-554748,[27310],V2Cu3O8,0.017775133,P2_1/c,y,y,,,,{},{},,,,,10.1007/BF02746035,1993,beta phase; high temperature phase of mp-504747,FALSE
V-Cu-O,mp-504747,[27184],V2Cu3O8,0.011632403,P-1,y,y,973,AP,,{},{},1,,"CuO, V2O5",,10.1088/0953-8984/15/6/317,2003,alpha phase,FALSE
V-Cu-O,mp-690658,[28151],V2CuO6,0.003903068,P-1,y,y,833,AP,,{},{},1,,"CuO, V2O5",,10.1134/S1063783417060075,2017,,FALSE
V-Cu-O,mp-540757,[21067],V2CuO6,0.010706511,C2/m,y,?,,,,{},{},,,,,10.1107/S0567740873005455,1973,old refinement of mp-690658,FALSE
V-Cu-O,mp-1192382,[65769],V2CuO8,0.254733911,P2/c,?,?,,,,{},{},,,,,,,ICSD 65769 contain hydrogen,N/A
V-Cu-O,mp-29507,[201626],V6Cu11O26,0.021117426,P-1,y,y,1013,AP,,"{""step1"": {""grind method"": [""agate mortar""], ""wet/dry"": [], ""liquid"": []}}","{""step1"": {""cool rate"": [{""value"": ""120"", ""unit"": ""C/h""}], ""cool time"": [], ""cool medium"": [], ""cool type"": [], ""end temperature"": [""RT""], ""remark"": []}}",1,,"CuO, V2O5",,10.1016/0167-2738(94)90220-8,1994,,FALSE
V-Cu-O,mp-510657,[418372],VCu3O4,0.091139369,I-42m,y,y,823,0,vacuum,{},"{""step1"": {""cool rate"": [], ""cool time"": [], ""cool medium"": [], ""cool type"": [], ""end temperature"": [""RT""], ""remark"": []}}",2,,"CuO, Cu, V2O5",,10.1016/j.solidstatesciences.2007.09.009,2008,,FALSE
V-Cu-O,mp-504580,[19046],VCuO3,0.069142407,R-3,y,y,1273,6.5,,{},{},1,,"Cu2O, V2O5; CuO, V2O4",,10.1016/0022-4596(70)90004-6,1970,CuVO3-II,FALSE
V-Cu-O,mp-562987,[9414],VCuO3,0.081270747,P1,y,?,,,,{},{},,,,,,,might be CuVO3-I; ICSD 9414 has different stoichiometry/formula,N/A
V-Cu-O,mp-1105167,"[195438, 195439]",VCuO3,0.127342509,Im-3,y,y,,,,{},{},,,,,10.1002/anie.201504784,2015,high pressure phase of mp-504580,FALSE
V-Fe-O,mp-20167,"[109149, 28962]",V2FeO4,0.042704159,Fd-3m,y,y,1500,,CO2/H2,{},{},2,,"Fe2O3, V2O5",,10.1016/0022-4596(71)90089-2,1971,,FALSE
V-Fe-O,mp-1196228,[90635],V3Fe2O12,0.190973425,P2_12_12_1,?,?,,,,{},{},,,,,,,ICSD 90635 contain hydrogen,N/A
V-Fe-O,mp-1200054,[83589],V4Fe2O13,0.003849917,P2_1/c,y,?,,,,{},{},,,,,10.1021/ic980942t,1998,old refinement of mp-558525,FALSE
V-Fe-O,mp-558525,[86681],V4Fe2O13,0,P2_1/c,y,y,873,AP,,{},"{""step1"": {""cool rate"": [], ""cool time"": [], ""cool medium"": [], ""cool type"": [""slow cooling""], ""end temperature"": [""RT""], ""remark"": []}}",4,,"Fe2O3, V2O5",,10.1007/BF01914228,1986,,FALSE
V-Fe-O,mp-18949,[82161],VFeO4,0.01715534,Cmcm,y,y,,,,{},{},,,,,10.1021/acs.inorgchem.8b00984,2018,high pressure phase of mp-504509,FALSE
V-Fe-O,mp-504509,[10329],VFeO4,0.414647298,P-1,y,y,1013,AP,,{},{},1,,"V2O5, Fe2O3",,10.1016/0022-4596(71)90016-8,1971,,FALSE
V-Hg-O,mp-29189,[82243],VHg2O4,0,P2_1/c,y,y,673,0,vacuum,{},"{""step1"": {""cool rate"": [], ""cool time"": [], ""cool medium"": [""air""], ""cool type"": [""quench""], ""end temperature"": [""RT""], ""remark"": []}}",1,,"amorphous HgV2O6, HgO",,10.1006/jssc.1996.0276,1996,inhomogeneous,FALSE
V-Hg-O,mp-540566,[2517],V2Hg2O7,0,Pnma,y,y,793,AP,,{},{},3,y,"HgO, V2O5",,10.1107/S056774087300292X,1973,alpha phase,TRUE
V-Hg-O,mp-17749,"[409521, 26996]",V2HgO6,0,Pbca,y,y,773,0,vacuum,{},"{""step1"": {""cool rate"": [], ""cool time"": [], ""cool medium"": [""air""], ""cool type"": [""quench""], ""end temperature"": [""RT""], ""remark"": []}}",1,,"HgO, V2O5",,10.1524/ncrs.2001.216.14.3,2001,beta phase,FALSE
V-Hg-O,mp-554760,[418029],V4HgO10,0.020867236,C2/m,n,n,,,,{},{},,,,precipitation,10.1515/znb-2007-1107,2007,,FALSE
V-Hg-O,mp-29188,[82242],VHgO3,0,P-1,y,y,673,0,vacuum,{},"{""step1"": {""cool rate"": [], ""cool time"": [], ""cool medium"": [""air""], ""cool type"": [""quench""], ""end temperature"": [""RT""], ""remark"": []}}",1,,"amorphous HgV2O6, HgO",,10.1006/jssc.1996.0276,1996,inhomogeneous,FALSE
V-In-O,mp-21274,"[417999, 1908, 418000]",VIn2O5,0.031456487,Pnma,y,y,1323,0,vacuum,{},"{""step1"": {""cool rate"": [{""value"": ""5"", ""unit"": ""C/h""}], ""cool time"": [], ""cool medium"": [], ""cool type"": [], ""end temperature"": [""RT""], ""remark"": []}}",1,,"VO2, In2O3",,10.1103/PhysRevB.76.134411,2007,,FALSE
V-In-O,mp-22443,"[10431, 155162, 237482]",VInO4,0,Cmcm,y,y,1173,AP,,{},{},3,,"In2O3, V2O5",,10.1021/ic402043x,2013,,FALSE
V-In-O,mp-505263,[80360],VInO4,0.019719701,C2/m,y,n,,,,{},{},,,InVO4·xH2O,decomposition,10.1006/jssc.1995.1315,1995,other phase of mp-22443,FALSE
V-Mo-O,mp-546989,[25378],V2MoO8,0.029581426,Cmm2,y,?,,,,{},{},,,,,,,might be other phase or refinement of mp-27877,N/A
V-Mo-O,mp-27877,[28471],V2MoO8,0.052221022,C2/m,y,y,903,0,vacuum,{},{},2,,"V2O5, MoO3",,10.3891/acta.chem.scand.20-1658,1966,,FALSE
V-Mo-O,mp-22006,[27315],VMoO5,0.014913547,P4/n,y,y,1153,0,vacuum,{},{},2,,"VO2, MoO3",,10.1016/0167-2738(92)90400-J,1992,,FALSE
V-Ni-O,mp-27157,[2358],V2Ni2O7,0.013331622,P2_1/c,y,y,923,AP,,{},"{""step1"": {""cool rate"": [], ""cool time"": [], ""cool medium"": [], ""cool type"": [""furnace cool""], ""end temperature"": [""RT""], ""remark"": []}}",2,,"NiO, V2O5",,10.1023/B:JTAN.0000033189.00914.72,2004,,FALSE
V-Ni-O,mp-542151,"[2646, 27287, 93344, 27286]",V2Ni3O8,0,Cmce,y,y,1173,AP,,{},{},2,,"NiO, V2O5",,10.1016/S0038-1098(02)00597-5,2002,,FALSE
V-Ni-O,mp-28162,[33881],V2NiO6,0.018664613,P-1,y,y,973,,,{},{},1,,,,10.1016/0022-4596(81)90261-9,1981,,FALSE
V-Ni-O,mp-1106392,[79729],V2NiO7,0.201876391,P-1,?,?,,,,{},{},,,,,,,ICSD 79729 contain hydrogen,N/A
V-Pb-O,mp-22005,"[21020, 2901]",V2Pb2O7,0,P2_1/c,y,y,1003,AP,,{},{},7,,"PbO, V2O5",,10.1134/S0012501616010012,2016,,FALSE
V-Pb-O,mp-20564,"[69799, 29360, 67603]",V2Pb3O8,0,P2_1/c,y,y,1213,AP,,{},{},12,,"PbO, V2O5",,10.1134/S0012501616010012,2016,,FALSE
V-Pb-O,mp-19903,"[67604, 69800, 67605, 29359]",V2Pb3O8,0.00335464,C2,y,y,,,,{},{},,,,,10.1016/0022-4596(91)90089-Z,1991,low temperature phase of mp-20564,FALSE
V-Pb-O,mp-21322,"[69798, 27651]",V2Pb3O8,0.032634956,R-3m,y,y,,,,{},{},,,,,10.1016/0022-4596(91)90089-Z,1991,high temperature phase of mp-20564,FALSE
V-Pb-O,mp-647385,[55331],V2Pb4O9,0,Pnma,y,y,1063,AP,,{},{},9,,"PbO, V2O5",,10.1134/S0012501616040023,2016,inhomogeneous,FALSE
V-Pb-O,mp-21126,[36464],V2PbO6,0,C2/m,n,n,,,,{},{},,,,,10.1107/S0108270185003225,1985,other phase of mp-607026,FALSE
V-Pb-O,mp-607026,[6109],V2PbO6,0.027149256,Pnma,n,n,,,,{},{},,,"PbO, V2O5",from melt,10.1139/v74-393,1974,,FALSE
V-Pb-O,mp-22296,"[94438, 94439]",V5Pb2O12,0.015475768,P2/c,y,y,1003,0,vacuum,{},{},1,,"Pb2V2O7, V2O3, VO2",,10.1002/1521-3749(200109)627:9<2143::AID-ZAAC2143>3.0.CO;2-R,2001,,FALSE
V-Pb-O,mp-619128,"[93597, 82275]",V6PbO11,0.048286908,P6_3mc,y,y,1213,0,vacuum,{},{},2,,"PbO, V2O3, V2O5",,10.1088/0953-8984/13/41/319,2001,excess PbO; another paper used solid state synthesis at high pressure to avoid impurities,FALSE
V-Pb-O,mp-22371,"[94269, 93596]",V6PbO11,0.069650601,P6_3/mmc,y,y,,,,{},{},,,,,10.1103/PhysRevB.64.174404,2001,high temperature phase of mp-619128,FALSE
V-Pb-O,mp-1070440,[187637],VPbO3,0.122352179,Pm-3m,y,y,,,,{},{},,,,,10.1088/0953-8984/24/43/435403,2012,high pressure phase of mp-20032,FALSE
V-Pb-O,mp-20032,"[240256, 152276, 187636, 187635, 152277, 152278]",VPbO3,0.019889879,P4mm,y,y,1223,6,,{},"{""step1"": {""cool rate"": [], ""cool time"": [], ""cool medium"": [], ""cool type"": [""quench""], ""end temperature"": [""RT""], ""remark"": []}}",1,,"PbO, V2O3, V2O5",,10.1021/cm048387i,2004,ICSD 187636 not found,FALSE
V-Re-O,mp-29931,[92317],VRe2O9,0,Cmc2_1,y,y,973,0,vacuum,{},"{""step1"": {""cool rate"": [{""value"": ""4"", ""unit"": ""C/h""}], ""cool time"": [], ""cool medium"": [], ""cool type"": [], ""end temperature"": [{""value"": ""400"", ""unit"": ""C""}], ""remark"": []}, ""step2"": {""cool rate"": [], ""cool time"": [], ""cool medium"": [], ""cool type"": [""furnace cool""], ""end temperature"": [""RT""], ""remark"": []}}",1,,"V2O5, ReO3",,10.1016/S1293-2558(00)01058-X,2000,,FALSE
V-Sb-O,mp-622171,[203130],VSb2O5,0.147616599,Pnma,y,n,,,,{},{},,,,natural mineral,pubs.geoscienceworld.org/canmin/article/27/4/625/12142/polytypism-in-stibivanite,1989,other phase of mp-19243,FALSE
V-Sb-O,mp-19243,"[27800, 2292]",VSb2O5,0.147105871,C2/c,y,y,923,0,vacuum,{},{},1,,"VO2, Sb2O3",,10.1016/0022-4596(76)90169-9,1976,,TRUE
V-Sb-O,mp-29146,[84567],VSbO4,0,I4_1md,y,y,1253,AP,,{},{},1,,"V2O5, Sb2O3",,10.1007/s10854-013-1161-y,2013,,FALSE
V-Se-O,mp-557295,[2354],VSe2O6,0,P4cc,y,y,673,,,{},{},1,,"VO2, SeO2",,10.1107/S0567740874008260,1974,,TRUE
V-Se-O,mp-972384,[167774],V2Se2O11,0,C2/c,n,n,,,,{},{},,,"V2O5, H2SeO4",solution method,10.1134/S0036023610040042,2010,,FALSE
V-Se-O,mp-1203305,[96425],V2Se2O13,0.667418371,C2/c,?,?,,,,{},{},,,,,,,ICSD 96425 contain hydrogen,N/A
V-Se-O,mp-541993,"[89466, 81867]",V2Se2O9,0.007313404,P2_1/c,y,y,623,,inert atmosphere,{},{},2,,"V2O5, SeO2",,10.1002/zaac.19764220210,1976,alpha phase,FALSE
V-Se-O,mp-1194518,[430539],V2Se2O9,0,P2_1/c,y,n,,,,{},{},,,"V2O5, SeO2, PbCl2",chemical vapor transport,10.1021/acs.cgd.5b01706,2016,beta phase; other phase of mp-541993,FALSE
V-Se-O,mp-29173,[85464],V2Se3O11,0,P2_1/c,y,y,673,0,vacuum,{},"{""step1"": {""cool rate"": [{""value"": ""6"", ""unit"": ""C/h""}], ""cool time"": [], ""cool medium"": [], ""cool type"": [], ""end temperature"": [{""value"": ""250"", ""unit"": ""C""}], ""remark"": []}, ""step2"": {""cool rate"": [], ""cool time"": [], ""cool medium"": [""air""], ""cool type"": [], ""end temperature"": [""RT""], ""remark"": []}}",1,,"SeO2, V2O5",,10.1021/ic9708881,1997,,FALSE
V-Se-O,mp-28619,[68333],VSeO4,0.004149701,P2_1/c,?,?,,,,{},{},,,,,"New Journal of Chemistry 11, 321 (1987)",1987,insufficient information: no synthesis information,FALSE
V-Te-O,mp-556295,[9255],V2Te2O9,0.012993905,Fdd2,y,y,743,AP,,"{""step1"": {""grind method"": [""ball milling""], ""wet/dry"": [], ""liquid"": [""acetone""]}}",{},3,,"V2O5, TeO2",,10.1016/j.optmat.2017.04.028,2017,,FALSE
V-Te-O,mp-30901,[97532],V2Te2O9,0,P2_1/c,y,n,,,,{},{},,,"CuCl2·2H2O, V2O5, Na2TeO3, H2O",hydrothermal,10.1016/S0022-4596(03)00381-5,2003,other phase of mp-556295,FALSE
V-Te-O,mp-30525,[9402],VTeO4,0.090737537,P2_1/c,y,y,,,,{},{},,,,,10.1016/0022-4596(72)90044-8,1972,beta phase; high temperature phase of mp-559505,FALSE
V-Te-O,mp-559505,[19021],VTeO4,0.006288828,P2_1/c,y,y,873,,,{},{},1,,"TeO2, VO2",,10.1016/0022-4596(72)90044-8,1972,alpha phase,FALSE
V-W-O,mp-20312,"[2576, 28489, 2575]",V2WO6,0,P4_2/mnm,y,y,1223,0,vacuum,{},{},1,,"WO3, V2O3",,10.1107/S0567740878011541,1978,,TRUE
V-Zn-O,mp-17458,[2886],V2Zn2O7,0,C2/c,y,y,873,AP,,{},{},3,,"V2O5, ZnO",,10.1023/A:1011524424682,2001,alpha phase,FALSE
V-Zn-O,mp-634381,[250002],V2Zn2O7,0.030848205,C2/m,y,y,,,,{},{},,,,,10.1023/A:1011524424682,2001,beta phase; high temperature phase of mp-17458,FALSE
V-Zn-O,mp-17545,[23776],V2Zn3O8,0.030568984,Cmce,y,y,1033,AP,,{},{},4,,"V2O5, ZnO",,10.1023/A:1011524424682,2001,,FALSE
V-Zn-O,mp-28331,[59109],V2Zn4O9,0.01930393,P2_1,y,y,1033,AP,,{},{},4,,"V2O5, ZnO",,10.1023/A:1011524424682,2001,,FALSE
V-Zn-O,mp-18879,"[55442, 55443, 99181, 76982, 28963]",V2ZnO4,0.072452512,Fd-3m,y,y,1173,0,vacuum,{},{},4,,"V2O3, ZnO",,10.1140/epjb/e2003-00282-4,2003,,FALSE
V-Zn-O,mp-1178789,[26998],V2ZnO6,0.02287634,C2,y,?,,,,{},{},,,,,10.1021/jp411283m,2014,old refinement of mp-540969,FALSE
V-Zn-O,mp-540969,[30880],V2ZnO6,0.019120121,C2/m,y,y,873,AP,,{},{},3,,"V2O5, ZnO",,10.1023/A:1011524424682,2001,,FALSE
V-Zn-O,mp-27284,[9268],V3ZnO8,0.007005985,Iba2,?,?,,,,{},{},,,,,"Crystal Structure Communications 2, 209 (1973)",1973,insufficient information: no synthesis information,FALSE
Y-Ag-O,mp-30250,[95674],YAgO2,0,P6_3/mmc,n,n,,,,{},{},,,,ion exchange,10.1016/S1293-2558(02)01363-8,2002,"modelling of delafossite YAgO2, which has been synthesized via ion exchange: 10.1088/1757-899X/18/9/092066",FALSE
Y-Al-O,mp-3050,"[41144, 67102, 31496, 23848, 41145, 93635, 16825, 20090, 170158, 236589, 93634, 67103, 74607, 170157, 280104]",Y3Al5O12,0,Ia-3d,y,y,2223,0.0001,Ar,"{""step1"": {""grind method"": [""ball milling""], ""wet/dry"": [], ""liquid"": [""water""]}}",{},1,,"Y2O3, Al2O3",,10.1016/j.jeurceramsoc.2005.12.008,2006,,FALSE
Y-Al-O,mp-5409,"[80041, 63650, 69531, 51076, 69530, 69529, 80040, 80039]",Y4Al2O9,0.011693304,P2_1/c,y,y,2223,0.0001,Ar,"{""step1"": {""grind method"": [""ball milling""], ""wet/dry"": [], ""liquid"": [""water""]}}",{},1,,"Y2O3, Al2O3",,10.1016/j.jeurceramsoc.2005.12.008,2006,,FALSE
Y-Al-O,mp-560927,"[195908, 51077]",Y4Al2O9,0.014636406,P2_1/c,y,?,,,,{},{},,,,,10.1007/s40145-015-0141-5,2015,other refinement of mp-560927,FALSE
Y-Al-O,mp-7964,[27100],YAlO3,0.102225434,P6_3/mmc,y,?,,,,{},{},,,,,10.1021/ic502027k,2014,might be Y3Al3O8CO3,FALSE
